Repository: simoncappe/compo_mig

File: code brut/poisson_table.csv (part 1 of 6)
Search Condition
State,Not Specified
Composition
,Component Unit,mass%
Component,Main,,Component,,,,min,max
,,NOT,B2O3,,,,,,
,*,AND,Na2O,,,,,,
,*,AND,MgO,,,,,,
,*,AND,Al2O3,,,,,,
,*,AND,SiO2,,,,,,
,,OR,SO2,SO3,,,,,
,,OR,K2O,,,,,,
,*,AND,CaO,,,,,,
,Total of Main Components >=,96,%
Commercial Glass,
Glass System,
Filler,
Crystal,
Substrate,
Shape,
Usage,
Property
,Property,,,,Unit,min,max
,Poisson Ratio,,,,Common,,
Structure
,Structure,Element,Unit,min,max
Data Source
,Data Source,Year,,Number,Cat No,Pat Co
Glass ID,,
Max Data,10000

List Condition
,Component Unit,mass%
,Property Unit,Common

No., Glass No., Data Source, Year, Data Source Number, SiO2, B2O3, Al2O3, MgO, CaO, Na2O, K2O, SO3, SO2, Poisson Ratio
1, GB02-004791, Handbook of Glass Properties, 1986, v. 001  p. 0313, 65.68, , , , , , 34.32, , , 0.26
2, GB02-004793, Handbook of Glass Properties, 1986, v. 001  p. 0313, 71.84, , , , , , 28.16, , , 0.242
3, GB02-004795, Handbook of Glass Properties, 1986, v. 001  p. 0313, 78.33, , , , , , 21.67, , , 0.218
4, GJ05-005433, J. American Ceramic Soc., 1980, v. 063  p. 0072, 58.13, 34.92, , , , 1.73, 5.22, , , 0.2
5, GJ05-005434, J. American Ceramic Soc., 1980, v. 063  p. 0072, 92.37, 7.45, , , , 0.02, 0.15, , , 0.18
6, GB02-006460, Handbook of Glass Properties, 1986, v. 001  p. 0325, 55.0, , , , , , 14.78, , , 0.25
7, GB02-006462, Handbook of Glass Properties, 1986, v. 001  p. 0325, 61.84, , , , , , 16.62, , , 0.235
8, GB02-006464, Handbook of Glass Properties, 1986, v. 001  p. 0325, 51.95, , , , , , 13.96, , , 0.239
9, GB02-006466, Handbook of Glass Properties, 1986, v. 001  p. 0325, 66.28, , , , 15.91, , 17.81, , , 0.235
10, GB02-006467, Handbook of Glass Properties, 1986, v. 001  p. 0325, 69.38, , , 11.97, , , 18.65, , , 0.222
11, GB02-006469, Handbook of Glass Properties, 1986, v. 001  p. 0325, 72.69, , , , , , 19.53, , , 0.232
12, GB02-006470, Handbook of Glass Properties, 1986, v. 001  p. 0326, 53.63, , , , , , 34.28, , , 0.277
13, GB02-006471, Handbook of Glass Properties, 1986, v. 001  p. 0326, 46.63, , , , , , 29.84, , , 0.281
14, GB02-006472, Handbook of Glass Properties, 1986, v. 001  p. 0326, 60.05, , , , , , 29.69, , , 0.265
15, GB02-006473, Handbook of Glass Properties, 1986, v. 001  p. 0326, 56.75, , , , , , 28.0, , , 0.262
16, GB02-006474, Handbook of Glass Properties, 1986, v. 001  p. 0326, 39.86, , , , , , 25.45, , , 0.285
17, GB02-006475, Handbook of Glass Properties, 1986, v. 001  p. 0326, 53.33, , , , , , 26.33, , , 0.265
18, GB02-006476, Handbook of Glass Properties, 1986, v. 001  p. 0326, 49.93, , , , , , 24.7, , , 0.277
19, GB02-006477, Handbook of Glass Properties, 1986, v. 001  p. 0326, 46.53, , , , , , 23.0, , , 0.281
20, GB02-006478, Handbook of Glass Properties, 1986, v. 001  p. 0326, 66.86, , , , , , 24.69, , , 0.254
21, GB02-006479, Handbook of Glass Properties, 1986, v. 001  p. 0326, 43.17, , , , , , 21.34, , , 0.277
22, GB02-006480, Handbook of Glass Properties, 1986, v. 001  p. 0326, 40.53, , , , , , 20.06, , , 0.281
23, GB02-006481, Handbook of Glass Properties, 1986, v. 001  p. 0326, 60.46, , , , , , 22.3, , , 0.254
24, GB02-006482, Handbook of Glass Properties, 1986, v. 001  p. 0326, 53.78, , , , , , 19.86, , , 0.262
25, GB02-006483, Handbook of Glass Properties, 1986, v. 001  p. 0326, 72.26, , , , , , 20.63, , , 0.235
26, GB02-006484, Handbook of Glass Properties, 1986, v. 001  p. 0326, 73.03, , , , , , 20.0, , , 0.228
27, GB02-006485, Handbook of Glass Properties, 1986, v. 001  p. 0326, 46.9, , , , , , 17.27, , , 0.277
28, GB02-006486, Handbook of Glass Properties, 1986, v. 001  p. 0326, 67.22, , , , , , 18.47, , , 0.228
29, GB02-006487, Handbook of Glass Properties, 1986, v. 001  p. 0326, 43.76, , , , , , 16.24, , , 0.279
30, GB02-006488, Handbook of Glass Properties, 1986, v. 001  p. 0326, 60.98, , , , , , 16.7, , , 0.247
31, GB02-006489, Handbook of Glass Properties, 1986, v. 001  p. 0326, 49.38, , , , , , 13.59, , , 0.27
32, GB02-006490, Handbook of Glass Properties, 1986, v. 001  p. 0326, 73.37, , , , , , 15.18, , , 0.221
33, GB02-006491, Handbook of Glass Properties, 1986, v. 001  p. 0326, 59.92, , , , , , 13.02, , , 0.249
34, GB02-006492, Handbook of Glass Properties, 1986, v. 001  p. 0326, 77.91, , , , , , 12.47, , , 0.209
35, GB02-006493, Handbook of Glass Properties, 1986, v. 001  p. 0326, 68.24, , , , , , 10.4, , , 0.225
36, GB02-006494, Handbook of Glass Properties, 1986, v. 001  p. 0326, 76.55, , , , , , 7.67, , , 0.204
37, GB02-006496, Handbook of Glass Properties, 1986, v. 001  p. 0326, 39.39, , , , , , 5.97, , , 0.2
38, GB02-006497, Handbook of Glass Properties, 1986, v. 001  p. 0326, 37.16, , , , , , 4.62, , , 0.213
39, GB02-006498, Handbook of Glass Properties, 1986, v. 001  p. 0326, 34.19, , , , , , 3.15, , , 0.228
40, GB02-006499, Handbook of Glass Properties, 1986, v. 001  p. 0326, 31.05, , , , , , 2.29, , , 0.23
41, GJ02-008384, Glass Science and Technology, 1979, v. 052  p. 0001, 71.61, , , 3.81, 10.13, 14.04, , , 0.4, 0.22
42, GJ02-015655, J. American Ceramic Soc., 1987, v. 070  p. 0086, 70.63, , 4.7, 2.65, 5.17, 15.92, 0.93, , , 0.25
43, GB02-019713, Handbook of Glass Data, 1987, v. 00C  p. 0204, 72.69, , , , , , 19.53, , , 0.232
44, GB02-019714, Handbook of Glass Data, 1987, v. 00C  p. 0204, 69.38, , , 11.97, , , 18.65, , , 0.222
45, GB02-019715, Handbook of Glass Data, 1987, v. 00C  p. 0204, 66.28, , , , 15.91, , 17.81, , , 0.235
46, GB02-019716, Handbook of Glass Data, 1987, v. 00C  p. 0204, 58.4, , , , , , 15.69, , , 0.235
47, GB02-019717, Handbook of Glass Data, 1987, v. 00C  p. 0204, 51.95, , , , , , 13.96, , , 0.239
48, GB02-019718, Handbook of Glass Data, 1987, v. 00C  p. 0204, 61.84, , , , , , 16.62, , , 0.235
49, GB02-019719, Handbook of Glass Data, 1987, v. 00C  p. 0204, 55.0, , , , , , 14.78, , , 0.25
50, GB02-019741, Handbook of Glass Data, 1987, v. 00C  p. 0209, 73.03, , , , , , 20.0, , , 0.228
51, GB02-019742, Handbook of Glass Data, 1987, v. 00C  p. 0209, 67.22, , , , , , 18.47, , , 0.228
52, GB02-019743, Handbook of Glass Data, 1987, v. 00C  p. 0209, 60.98, , , , , , 16.7, , , 0.247
53, GB02-019744, Handbook of Glass Data, 1987, v. 00C  p. 0209, 49.38, , , , , , 13.59, , , 0.27
54, GB02-019745, Handbook of Glass Data, 1987, v. 00C  p. 0209, 66.86, , , , , , 24.69, , , 0.254
55, GB02-019746, Handbook of Glass Data, 1987, v. 00C  p. 0209, 60.46, , , , , , 22.3, , , 0.254
56, GB02-019747, Handbook of Glass Data, 1987, v. 00C  p. 0209, 53.78, , , , , , 19.86, , , 0.262
57, GB02-019748, Handbook of Glass Data, 1987, v. 00C  p. 0209, 46.9, , , , , , 17.27, , , 0.277
58, GB02-019749, Handbook of Glass Data, 1987, v. 00C  p. 0209, 43.76, , , , , , 16.24, , , 0.279
59, GB02-019750, Handbook of Glass Data, 1987, v. 00C  p. 0209, 60.05, , , , , , 29.69, , , 0.265
60, GB02-019751, Handbook of Glass Data, 1987, v. 00C  p. 0209, 56.75, , , , , , 28.0, , , 0.262
61, GB02-019752, Handbook of Glass Data, 1987, v. 00C  p. 0209, 53.33, , , , , , 26.33, , , 0.265
62, GB02-019753, Handbook of Glass Data, 1987, v. 00C  p. 0209, 49.93, , , , , , 24.7, , , 0.277
63, GB02-019754, Handbook of Glass Data, 1987, v. 00C  p. 0209, 46.53, , , , , , 23.0, , , 0.281
64, GB02-019755, Handbook of Glass Data, 1987, v. 00C  p. 0209, 43.17, , , , , , 21.34, , , 0.277
65, GB02-019756, Handbook of Glass Data, 1987, v. 00C  p. 0209, 40.53, , , , , , 20.06, , , 0.281
66, GB02-019757, Handbook of Glass Data, 1987, v. 00C  p. 0209, 53.63, , , , , , 34.28, , , 0.277
67, GB02-019758, Handbook of Glass Data, 1987, v. 00C  p. 0209, 46.63, , , , , , 29.84, , , 0.281
68, GB02-019759, Handbook of Glass Data, 1987, v. 00C  p. 0209, 39.86, , , , , , 25.45, , , 0.285
69, GB02-019760, Handbook of Glass Data, 1987, v. 00C  p. 0210, 72.26, , , , , , 20.63, , , 0.235
70, GB02-019761, Handbook of Glass Data, 1987, v. 00C  p. 0210, 73.37, , , , , , 15.18, , , 0.221
71, GB02-019762, Handbook of Glass Data, 1987, v. 00C  p. 0210, 77.91, , , , , , 12.47, , , 0.209
72, GB02-019763, Handbook of Glass Data, 1987, v. 00C  p. 0210, 59.92, , , , , , 13.02, , , 0.249
73, GB02-019764, Handbook of Glass Data, 1987, v. 00C  p. 0210, 68.24, , , , , , 10.4, , , 0.225
74, GB02-019765, Handbook of Glass Data, 1987, v. 00C  p. 0210, 76.55, , , , , , 7.67, , , 0.204
75, GB02-025631, Handbook of Glass Data, 1987, v. 00C  p. 0434, 72.91, 4.22, , , , , 22.86, , , 0.225
76, GB02-025632, Handbook of Glass Data, 1987, v. 00C  p. 0434, 68.87, 8.4, , , , , 22.73, , , 0.207
77, GB02-025633, Handbook of Glass Data, 1987, v. 00C  p. 0434, 64.87, 12.53, , , , , 22.6, , , 0.22
78, GB02-025634, Handbook of Glass Data, 1987, v. 00C  p. 0434, 60.92, 16.61, , , , , 22.47, , , 0.217
79, GB05-025635, Handbook of Glass Data, 1987, v. 00C  p. 0434, 57.01, 20.64, , , , , 22.34, , , 0.224
80, GB05-025636, Handbook of Glass Data, 1987, v. 00C  p. 0434, 45.55, 32.48, , , , , 21.97, , , 0.261
81, GJ05-026105, Glass Science and Technology, 1986, v. 059  p. 0077, 80.68, 12.81, 2.3, , , 3.6, 0.6, , , 0.2
82, GJ02-026106, Glass Science and Technology, 1986, v. 059  p. 0077, 72.64, , 0.61, 3.59, 8.73, 13.75, 0.27, 0.17, , 0.22
83, GB10-028052, Handbook of Glass Data, 1985, v. 00B  p. 0139, , 98.38, , , , , 1.62, , , 0.293
84, GB10-028053, Handbook of Glass Data, 1985, v. 00B  p. 0139, , 96.65, , , , , 3.35, , , 0.292
85, GB10-028054, Handbook of Glass Data, 1985, v. 00B  p. 0139, , 94.66, , , , , 5.34, , , 0.292
86, GB10-028055, Handbook of Glass Data, 1985, v. 00B  p. 0139, , 92.05, , , , , 7.95, , , 0.295
87, GB10-028056, Handbook of Glass Data, 1985, v. 00B  p. 0139, , 88.83, , , , , 11.16, , , 0.292
88, GB10-028057, Handbook of Glass Data, 1985, v. 00B  p. 0139, , 85.67, , , , , 14.33, , , 0.292
89, GB10-028058, Handbook of Glass Data, 1985, v. 00B  p. 0139, , 83.18, , , , , 16.82, , , 0.295
90, GB10-028059, Handbook of Glass Data, 1985, v. 00B  p. 0139, , 80.11, , , , , 19.88, , , 0.3
91, GB10-028060, Handbook of Glass Data, 1985, v. 00B  p. 0139, , 77.1, , , , , 22.9, , , 0.3
92, GB10-028061, Handbook of Glass Data, 1985, v. 00B  p. 0139, , 76.38, , , , , 23.62, , , 0.3
93, GB10-028062, Handbook of Glass Data, 1985, v. 00B  p. 0139, , 74.13, , , , , 25.86, , , 0.3
94, GB10-028063, Handbook of Glass Data, 1985, v. 00B  p. 0139, , 71.45, , , , , 28.55, , , 0.295
95, GB10-028064, Handbook of Glass Data, 1985, v. 00B  p. 0139, , 68.0, , , , , 31.99, , , 0.293
96, GB10-028065, Handbook of Glass Data, 1985, v. 00B  p. 0139, , 65.3, , , , , 34.7, , , 0.287
97, GB10-028066, Handbook of Glass Data, 1985, v. 00B  p. 0139, , 62.41, , , , , 37.59, , , 0.293
98, GB10-028067, Handbook of Glass Data, 1985, v. 00B  p. 0139, , 59.47, , , , , 40.53, , , 0.302
99, GJ05-037005, J. American Ceramic Soc., 1982, v. 065  p. 0087, 52.91, 18.68, , , 3.14, 6.89, 5.71, , , 0.22
100, GI40-039331, Proc. ICG, 1986, v. 001  p. 0082, , , , , , , 6.8, , , 0.247
101, GI40-039332, Proc. ICG, 1986, v. 001  p. 0082, , , , , , , 14.1, , , 0.254
102, GI40-039333, Proc. ICG, 1986, v. 001  p. 0082, , , , , , , 21.97, , , 0.287
103, GI40-039334, Proc. ICG, 1986, v. 001  p. 0082, , , , , , , 30.47, , , 0.3
104, GJ05-043467, Verres et Refractaires, 1981, v. 035  p. 0838, 80.6, 12.6, , 0.08, 0.16, 3.6, 0.76, , , 0.22
105, GJ05-043468, Verres et Refractaires, 1981, v. 035  p. 0838, 67.6, 19.0, , , , 0.5, 8.4, , , 0.17
106, GJ02-043469, Verres et Refractaires, 1981, v. 035  p. 0838, 72.49, , , 3.9, 8.4, 13.8, 0.42, , , 0.22
107, GC04-044637, Schott AG (DE), 1981, SF53-728287, *, , , , , *, *, , , 0.238
108, GC04-044638, Schott AG (DE), 1981, SF54-741281, *, , , , , *, *, , , 0.237
109, GC04-044639, Schott AG (DE), 1981, SF55-762270, *, , , , , *, *, , , 0.247
110, GC04-044640, Schott AG (DE), 1981, SF56-785261, *, , , , , *, *, , , 0.242
111, GC04-044641, Schott AG (DE), 1981, SF57-847238, *, , , , , *, *, , , 0.253
112, GC04-044642, Schott AG (DE), 1981, SF58-918215, *, , , , , *, *, , , 0.264
113, GC04-044643, Schott AG (DE), 1981, SF59-953204, *, , , , , *, *, , , 0.269
114, GC04-044644, Schott AG (DE), 1981, SF61-751275, *, , , , , *, *, , , 0.235
115, GC04-044645, Schott AG (DE), 1981, SF62-681319, *, , , , , *, *, , , 0.226
116, GC04-044646, Schott AG (DE), 1981, SF63-748277, *, , , , , *, *, , , 0.235
117, GC04-044647, Schott AG (DE), 1981, SFN64-706303, *, , , , , *, *, , , 0.25
118, GC02-044648, Schott AG (DE), 1981, TiK1-479587, *, , *, , *, *, *, , , 0.254
119, GC04-044655, Schott AG (DE), 1981, TiSF1-673289, *, , , , , *, *, , , 0.239
120, GC05-044656, Schott AG (DE), 1981, KzF1-551497, *, *, *, , , , *, , , 0.225
121, GC05-044657, Schott AG (DE), 1981, KzF2-529517, *, *, *, , , , *, , , 0.221
122, GC05-044658, Schott AG (DE), 1981, KzF6-527511, *, *, *, , , , *, , , 0.212
123, GC05-044668, Schott AG (DE), 1981, KzFn1-551496, *, *, *, , , , *, , , 0.224
124, GC05-044669, Schott AG (DE), 1981, KzFn2-529516, *, *, *, , , , *, , , 0.221
125, GC04-044672, Schott AG (DE), 1981, BaSF64-701396, *, , , , , *, *, , , 0.262
126, GC04-044676, Schott AG (DE), 1981, SF3-740282, *, , , , , *, *, , , 0.239
127, GC04-044677, Schott AG (DE), 1981, SF4-755276, *, , , , , *, *, , , 0.241
128, GC04-044678, Schott AG (DE), 1981, SF5-673322, *, , , , , *, *, , , 0.233
129, GC04-044679, Schott AG (DE), 1981, SF6-805254, *, , , , , *, *, , , 0.248
130, GC04-044680, Schott AG (DE), 1981, SF7-640346, *, , , , , *, *, , , 0.226
131, GC04-044681, Schott AG (DE), 1981, SF8-689312, *, , , , , *, *, , , 0.233
132, GC04-044682, Schott AG (DE), 1981, SF9-654337, *, , , , , *, *, , , 0.229
133, GC04-044683, Schott AG (DE), 1981, SF10-728284, *, , , , , *, *, , , 0.232
134, GC04-044684, Schott AG (DE), 1981, SF11-785258, *, , , , , *, *, , , 0.237
135, GC04-044685, Schott AG (DE), 1981, SF12-648338, *, , , , , *, *, , , 0.228
136, GC04-044686, Schott AG (DE), 1981, SF13-741276, *, , , , , *, *, , , 0.233
137, GC04-044687, Schott AG (DE), 1981, SF14-762265, *, , , , , *, *, , , 0.235
138, GC04-044688, Schott AG (DE), 1981, SF15-699301, *, , , , , *, *, , , 0.235
139, GC04-044689, Schott AG (DE), 1981, SF16-646341, *, , , , , *, *, , , 0.232
140, GC04-044690, Schott AG (DE), 1981, SF17-650337, *, , , , , *, *, , , 0.229
141, GC04-044691, Schott AG (DE), 1981, SF18-722293, *, , , , , *, *, , , 0.238
142, GC04-044692, Schott AG (DE), 1981, SF19-667330, *, , , , , *, *, , , 0.228
143, GC04-044693, Schott AG (DE), 1981, SF50-655329, *, , , , , *, *, , , 0.242
144, GC04-044694, Schott AG (DE), 1981, BaSF51-724381, *, , , , , *, *, , , 0.289
145, GC04-044695, Schott AG (DE), 1981, BaSF52-702410, *, , , , , *, *, , , 0.283
146, GC04-044696, Schott AG (DE), 1981, BaSF54-736322, *, , , , , *, *, , , 0.265
147, GC04-044697, Schott AG (DE), 1981, BaSF55-700347, *, , , , , *, *, , , 0.269
148, GC04-044698, Schott AG (DE), 1981, BaSF56-657367, *, , , , , *, *, , , 0.25
149, GC04-044699, Schott AG (DE), 1981, BaSF57-651419, *, , , , , *, *, , , 0.248
150, GC04-044727, Schott AG (DE), 1981, SF1-717295, *, , , , , *, *, , , 0.234
151, GC04-044728, Schott AG (DE), 1981, SF2-648339, *, , , , , *, *, , , 0.231
152, GC04-044729, Schott AG (DE), 1981, BaF52-609464, *, , , , , *, *, , , 0.259
153, GC04-044730, Schott AG (DE), 1981, BaF53-670471, *, , , , , *, *, , , 0.264
154, GC04-044731, Schott AG (DE), 1981, BaF54-667482, *, , , , , *, *, , , 0.269
155, GC04-044732, Schott AG (DE), 1981, LF1-573426, *, , , , , *, *, , , 0.221
156, GC04-044733, Schott AG (DE), 1981, LF2-589409, *, , , , , *, *, , , 0.227
157, GC04-044734, Schott AG (DE), 1981, LF3-582421, *, , , , , *, *, , , 0.222
158, GC04-044735, Schott AG (DE), 1981, LF4-578416, *, , , , , *, *, , , 0.219
159, GC04-044736, Schott AG (DE), 1981, LF5-581409, *, , , , , *, *, , , 0.226
160, GC04-044737, Schott AG (DE), 1981, LF6-567428, *, , , , , *, *, , , 0.217
161, GC04-044738, Schott AG (DE), 1981, LF7-575415, *, , , , , *, *, , , 0.217
162, GC04-044739, Schott AG (DE), 1981, LF8-564438, *, , , , , *, *, , , 0.218
163, GC04-044740, Schott AG (DE), 1981, F1-626357, *, , , , , *, *, , , 0.229
164, GC04-044741, Schott AG (DE), 1981, F2-620364, *, , , , , *, *, , , 0.225
165, GC04-044742, Schott AG (DE), 1981, F3-613370, *, , , , , *, *, , , 0.224
166, GC04-044743, Schott AG (DE), 1981, F4-617366, *, , , , , *, *, , , 0.225
167, GC04-044744, Schott AG (DE), 1981, F5-603380, *, , , , , *, *, , , 0.22
168, GC04-044745, Schott AG (DE), 1981, F6-636353, *, , , , , *, *, , , 0.231
169, GC04-044746, Schott AG (DE), 1981, F7-625356, *, , , , , *, *, , , 0.239
170, GC04-044747, Schott AG (DE), 1981, F8-596392, *, , , , , *, *, , , 0.222
171, GC04-044748, Schott AG (DE), 1981, F9-620381, *, , , , , *, *, , , 0.225
172, GC04-044749, Schott AG (DE), 1981, FN11-621362, *, , , , , *, *, , , 0.23
173, GC04-044750, Schott AG (DE), 1981, F13-622360, *, , , , , *, *, , , 0.226
174, GC04-044751, Schott AG (DE), 1981, F14-601382, *, , , , , *, *, , , 0.218
175, GC04-044752, Schott AG (DE), 1981, F15-606378, *, , , , , *, *, , , 0.219
176, GC04-044753, Schott AG (DE), 1981, BaSF1-626390, *, , , , , *, *, , , 0.242
177, GC04-044754, Schott AG (DE), 1981, BaSF2-664358, *, , , , , *, *, , , 0.245
178, GC04-044755, Schott AG (DE), 1981, BaSF5-603425, *, , , , , *, *, , , 0.231
179, GC04-044756, Schott AG (DE), 1981, BaSF6-668419, *, , , , , *, *, , , 0.263
180, GC04-044757, Schott AG (DE), 1981, BaSF10-650392, *, , , , , *, *, , , 0.256
181, GC04-044758, Schott AG (DE), 1981, BaSF12-670392, *, , , , , *, *, , , 0.261
182, GC04-044759, Schott AG (DE), 1981, BaSF13-698386, *, , , , , *, *, , , 0.268
183, GC04-044760, Schott AG (DE), 1981, BaSF14-700350, *, , , , , *, *, , , 0.258
184, GC04-044761, Schott AG (DE), 1981, BaSF50-710366, *, , , , , *, *, , , 0.285
185, GC04-044770, Schott AG (DE), 1981, LLF1-548458, *, , , , , *, *, , , 0.21
186, GC04-044771, Schott AG (DE), 1981, LLF2-541472, *, , , , , *, *, , , 0.207
187, GC04-044772, Schott AG (DE), 1981, LLF3-560472, *, , , , , *, *, , , 0.213
188, GC04-044773, Schott AG (DE), 1981, LLF4-561452, *, , , , , *, *, , , 0.219
189, GC04-044774, Schott AG (DE), 1981, LLF6-532488, *, , , , , *, *, , , 0.205
190, GC04-044775, Schott AG (DE), 1981, LLF7-549454, *, , , , , *, *, , , 0.205
191, GC04-044776, Schott AG (DE), 1981, BaF3-583465, *, , , , , *, *, , , 0.261
192, GC04-044777, Schott AG (DE), 1981, BaF4-606439, *, , , , , *, *, , , 0.247
193, GC04-044778, Schott AG (DE), 1981, BaF5-607494, *, , , , , *, *, , , 0.255
194, GC04-044779, Schott AG (DE), 1981, BaFn6-589485, *, , , , , *, *, , , 0.234
195, GC04-044780, Schott AG (DE), 1981, BaF8-624470, *, , , , , *, *, , , 0.26
196, GC04-044781, Schott AG (DE), 1981, BaF9-643480, *, , , , , *, *, , , 0.269
197, GC04-044782, Schott AG (DE), 1981, BaFn10-670471, *, , , , , *, *, , , 0.281
198, GC04-044783, Schott AG (DE), 1981, BaFn11-667484, *, , , , , *, *, , , 0.279
199, GC04-044784, Schott AG (DE), 1981, BaF12-639452, *, , , , , *, *, , , 0.262
200, GC04-044785, Schott AG (DE), 1981, BaF13-669450, *, , , , , *, *, , , 0.273
201, GC04-044786, Schott AG (DE), 1981, BaF50-683445, *, , , , , *, *, , , 0.266
202, GC04-044787, Schott AG (DE), 1981, BaF51-652449, *, , , , , *, *, , , 0.266
203, GC04-044788, Schott AG (DE), 1981, BaLF4-580537, *, , , , , *, *, , , 0.244
204, GC04-044789, Schott AG (DE), 1981, BaLF5-547536, *, , , , , *, *, , , 0.236
205, GC04-044790, Schott AG (DE), 1981, BaLF6-589530, *, , , , , *, *, , , 0.254
206, GC04-044791, Schott AG (DE), 1981, BaLF8-554512, *, , , , , *, *, , , 0.233
207, GC04-044792, Schott AG (DE), 1981, BaLF50-589514, *, , , , , *, *, , , 0.247
208, GC04-044793, Schott AG (DE), 1981, BaLF51-574521, *, , , , , *, *, , , 0.24
209, GC04-044828, Schott AG (DE), 1981, BaLF3-571529, *, , , , , *, *, , , 0.25
210, GC04-044835, Schott AG (DE), 1981, SF51-660329, *, , , , , *, *, , , 0.229
211, GC04-044836, Schott AG (DE), 1981, SF52-689306, *, , , , , *, *, , , 0.242
212, GC02-044839, Schott AG (DE), 1981, K10-501564, *, , *, , *, *, *, , , 0.192
213, GC02-044840, Schott AG (DE), 1981, K11-500614, *, , *, , *, *, *, , , 0.202
214, GC02-044841, Schott AG (DE), 1981, K50-523602, *, , *, , *, *, *, , , 0.222
215, GC02-044842, Schott AG (DE), 1981, UK50-523604, *, , *, , *, *, *, , , 0.223
216, GC02-044843, Schott AG (DE), 1981, K51-505596, *, , *, , *, *, *, , , 0.197
217, GC07-044844, Schott AG (DE), 1981, ZK1-533580, *, *, , , , *, *, , , 0.24
218, GC07-044845, Schott AG (DE), 1981, ZK5-534553, *, *, , , , *, *, , , 0.238
219, GC07-044846, Schott AG (DE), 1981, ZKn7-508612, *, *, , , , *, *, , , 0.214
220, GC03-044847, Schott AG (DE), 1981, BaK1-573575, *, *, *, , , *, *, , , 0.253
221, GC03-044848, Schott AG (DE), 1981, BaK2-540597, *, *, *, , , *, *, , , 0.233
222, GC03-044849, Schott AG (DE), 1981, BaK4-569561, *, *, *, , , *, *, , , 0.241
223, GC03-044850, Schott AG (DE), 1981, BaK5-557587, *, *, *, , , *, *, , , 0.241
224, GC03-044851, Schott AG (DE), 1981, BaK6-574564, *, *, *, , , *, *, , , 0.241
225, GC03-044852, Schott AG (DE), 1981, BaK50-568580, *, *, *, , , *, *, , , 0.259
226, GC05-044854, Schott AG (DE), 1981, PSK2-569631, *, *, *, , , *, *, , , 0.237
227, GC05-044855, Schott AG (DE), 1981, PSK3-552635, *, *, *, , , *, *, , , 0.226
228, GC05-044856, Schott AG (DE), 1981, PSK50-558673, *, *, *, , , *, *, , , 0.26
229, GC05-044857, Schott AG (DE), 1981, PSK52-603654, *, *, *, , , *, *, , , 0.278
230, GC05-044858, Schott AG (DE), 1981, PSK53-620635, *, *, *, , , *, *, , , 0.287
231, GC05-044859, Schott AG (DE), 1981, BK1-510635, *, *, , , , *, *, , , 0.21
232, GC05-044860, Schott AG (DE), 1981, BK3-498651, *, *, , , , *, *, , , 0.204
233, GC05-044861, Schott AG (DE), 1981, BK6-531621, *, *, , , , *, *, , , 0.222
234, GC05-044862, Schott AG (DE), 1981, BK7-517642, *, *, , , , *, *, , , 0.208
235, GC05-044863, Schott AG (DE), 1981, UBK7-517643, *, *, , , , *, *, , , 0.212
236, GC05-044864, Schott AG (DE), 1981, BK8-520637, *, *, , , , *, *, , , 0.213
237, GC05-044865, Schott AG (DE), 1981, BK10-498670, *, *, , , , *, *, , , 0.205
238, GC02-044866, Schott AG (DE), 1981, BaLK1-526600, *, *, , , , *, *, , , 0.234
239, GC02-044867, Schott AG (DE), 1981, BaLKn3-518602, *, *, , , , *, *, , , 0.212
240, GC02-044868, Schott AG (DE), 1981, K3-518590, *, , *, , *, *, *, , , 0.22
241, GC02-044869, Schott AG (DE), 1981, K4-519574, *, , *, , *, *, *, , , 0.212
242, GC02-044870, Schott AG (DE), 1981, K5-522595, *, , *, , *, *, *, , , 0.227
243, GC02-044871, Schott AG (DE), 1981, K7-511604, *, , *, , *, *, *, , , 0.218
244, GC05-044872, Schott AG (DE), 1981, FK1-471673, *, *, *, , , , *, , , 0.251
245, GC05-044873, Schott AG (DE), 1981, FK3-465658, *, *, *, , , , *, , , 0.245
246, GC05-044874, Schott AG (DE), 1981, FK5-487704, *, *, *, , , , *, , , 0.205
247, GC05-044875, Schott AG (DE), 1981, FK51-487845, *, *, *, , , , *, , , 0.287
248, GC05-044876, Schott AG (DE), 1981, FK52-486818, *, *, *, , , , *, , , 0.29
249, GC05-044877, Schott AG (DE), 1981, FK54-437907, *, *, *, , , , *, , , 0.286
250, GC05-044878, Schott AG (DE), 1981, PK1-504669, *, *, , , , *, *, , , 0.204
251, GC05-044879, Schott AG (DE), 1981, PK2-518651, *, *, , , , *, *, , , 0.209
252, GC05-044880, Schott AG (DE), 1981, PK3-525647, *, *, , , , *, *, , , 0.207
253, GC05-044881, Schott AG (DE), 1981, PK50-521697, *, *, , , , *, *, , , 0.235
254, GC05-044882, Schott AG (DE), 1981, PK51-529770, *, *, , , , *, *, , , 0.293
255, GJ06-045925, J. Non-Crystalline Solids, 1974, v. 014  p. 0225, 61.78, 4.1, 19.53, , , 9.39, 0.07, , , 0.222
256, MJ02-046239, J. Non-Crystalline Solids, 1983, v. 056  p. 0331, 72.88, , 2.09, , , 10.55, 4.46, , , 0.245
257, MJ02-046240, J. Non-Crystalline Solids, 1983, v. 056  p. 0331, 72.88, , 2.09, , , 10.55, 4.46, , , 0.21
258, GC05-048207, Ohara Inc. (J), 1987, FK1-471674, *, *, *, , , , *, , , 0.235
259, GC05-048208, Ohara Inc. (J), 1987, FK3-465659, *, *, *, , , , *, , , 0.24
260, GC05-048209, Ohara Inc. (J), 1987, FK5-487702, *, *, *, , , , *, , , 0.227
261, GC05-048210, Ohara Inc. (J), 1987, FK01-497816, *, *, *, , , , *, , , 0.296
262, GC05-048211, Ohara Inc. (J), 1987, FK02-456903, *, *, *, , , , *, , , 0.298
263, GC05-048212, Ohara Inc. (J), 1987, PK1-504668, *, *, , , , *, *, , , 0.206
264, GC05-048213, Ohara Inc. (J), 1987, PK2-518650, *, *, , , , *, *, , , 0.205
265, GC05-048214, Ohara Inc. (J), 1987, PK3-525646, *, *, , , , *, *, , , 0.209
266, GC05-048215, Ohara Inc. (J), 1987, PSK1-548628, *, *, *, , , *, *, , , 0.234
267, GC05-048216, Ohara Inc. (J), 1987, PSK2-569632, *, *, *, , , *, *, , , 0.238
268, GC05-048217, Ohara Inc. (J), 1987, PSK3-552638, *, *, *, , , *, *, , , 0.228
269, GC05-048218, Ohara Inc. (J), 1987, PSK01-617628, *, *, *, , , *, *, , , 0.278
270, GC05-048219, Ohara Inc. (J), 1987, PSK02-618634, *, *, *, , , *, *, , , 0.292
271, GC05-048220, Ohara Inc. (J), 1987, PSK03-603655, *, *, *, , , *, *, , , 0.285
272, GC05-048221, Ohara Inc. (J), 1987, BK1-510636, *, *, , , , *, *, , , 0.209
273, GC05-048222, Ohara Inc. (J), 1987, BK3-498650, *, *, , , , *, *, , , 0.221
274, GC05-048223, Ohara Inc. (J), 1987, BK4-500660, *, *, , , , *, *, , , 0.204
275, GC05-048224, Ohara Inc. (J), 1987, BK6-531625, *, *, , , , *, *, , , 0.216
276, GC05-048225, Ohara Inc. (J), 1987, BK7-516642, *, *, , , , *, *, , , 0.207
277, GC05-048226, Ohara Inc. (J), 1987, BK10-498668, *, *, , , , *, *, , , 0.204
278, GC05-048227, Ohara Inc. (J), 1987, BK12-519645, *, *, , , , *, *, , , 0.207
279, GC02-048228, Ohara Inc. (J), 1987, BaLK1-526600, *, *, , , , *, *, , , 0.226
280, GC02-048229, Ohara Inc. (J), 1987, BaLK3-518603, *, *, , , , *, *, , , 0.222
281, GC02-048230, Ohara Inc. (J), 1987, K1-510621, *, , *, , *, *, *, , , 0.215
282, GC02-048231, Ohara Inc. (J), 1987, K2-516568, *, , *, , *, *, *, , , 0.209
283, GC02-048232, Ohara Inc. (J), 1987, K3-518590, *, , *, , *, *, *, , , 0.22
284, GC02-048233, Ohara Inc. (J), 1987, K5-522598, *, , *, , *, *, *, , , 0.218
285, GC02-048234, Ohara Inc. (J), 1987, K7-511605, *, , *, , *, *, *, , , 0.215
286, GC02-048235, Ohara Inc. (J), 1987, K10-501564, *, , *, , *, *, *, , , 0.238
287, GC02-048236, Ohara Inc. (J), 1987, K50-523600, *, , *, , *, *, *, , , 0.219
288, GC02-048237, Ohara Inc. (J), 1987, K01-523585, *, , *, , *, *, *, , , 0.224
289, GC07-048238, Ohara Inc. (J), 1987, ZK1-533580, *, *, , , , *, *, , , 0.238
290, GC07-048239, Ohara Inc. (J), 1987, ZK4-512581, *, *, , , , *, *, , , 0.215
291, GC07-048240, Ohara Inc. (J), 1987, ZK5-534555, *, *, , , , *, *, , , 0.238
292, GC07-048241, Ohara Inc. (J), 1987, ZK7-508608, *, *, , , , *, *, , , 0.213
293, GC03-048242, Ohara Inc. (J), 1987, BaK1-573578, *, *, *, , , *, *, , , 0.243
294, GC03-048243, Ohara Inc. (J), 1987, BaK2-540595, *, *, *, , , *, *, , , 0.231
295, GC03-048244, Ohara Inc. (J), 1987, BaK4-569563, *, *, *, , , *, *, , , 0.243
296, GC03-048245, Ohara Inc. (J), 1987, BaK5-557587, *, *, *, , , *, *, , , 0.229
297, GC03-048246, Ohara Inc. (J), 1987, BaK6-574565, *, *, *, , , *, *, , , 0.244
298, GC04-048273, Ohara Inc. (J), 1987, BaLF2-571508, *, , , , , *, *, , , 0.249
299, GC04-048274, Ohara Inc. (J), 1987, BaLF3-571530, *, , , , , *, *, , , 0.257
300, GC04-048275, Ohara Inc. (J), 1987, BaLF4-580537, *, , , , , *, *, , , 0.248
301, GC04-048276, Ohara Inc. (J), 1987, BaLF5-547536, *, , , , , *, *, , , 0.23
302, GC04-048277, Ohara Inc. (J), 1987, BaLF6-589532, *, , , , , *, *, , , 0.254
303, GC04-048278, Ohara Inc. (J), 1987, BaLF7-589512, *, , , , , *, *, , , 0.234
304, GC04-048287, Ohara Inc. (J), 1987, LLF1-548458, *, , , , , *, *, , , 0.212
305, GC04-048288, Ohara Inc. (J), 1987, LLF2-541472, *, , , , , *, *, , , 0.216
306, GC04-048289, Ohara Inc. (J), 1987, LLF3-560470, *, , , , , *, *, , , 0.221
307, GC04-048290, Ohara Inc. (J), 1987, LLF4-561452, *, , , , , *, *, , , 0.215
308, GC04-048291, Ohara Inc. (J), 1987, LLF6-532489, *, , , , , *, *, , , 0.205
309, GC04-048292, Ohara Inc. (J), 1987, LLF7-549456, *, , , , , *, *, , , 0.212
310, GC04-048293, Ohara Inc. (J), 1987, LLF8-533459, *, , , , , *, *, , , 0.236
311, GC04-048294, Ohara Inc. (J), 1987, BaF1-557486, *, , , , , *, *, , , 0.234
312, GC04-048295, Ohara Inc. (J), 1987, BaF2-570493, *, , , , , *, *, , , 0.241
313, GC04-048296, Ohara Inc. (J), 1987, BaF3-583464, *, , , , , *, *, , , 0.239
314, GC04-048297, Ohara Inc. (J), 1987, BaF4-606437, *, , , , , *, *, , , 0.245
315, GC04-048298, Ohara Inc. (J), 1987, BaF5-607492, *, , , , , *, *, , , 0.255
316, GC04-048299, Ohara Inc. (J), 1987, BaF6-589486, *, , , , , *, *, , , 0.243
317, GC04-048300, Ohara Inc. (J), 1987, BaF8-624471, *, , , , , *, *, , , 0.261
318, GC04-048301, Ohara Inc. (J), 1987, BaF9-643479, *, , , , , *, *, , , 0.267
319, GC04-048302, Ohara Inc. (J), 1987, BaF10-670473, *, , , , , *, *, , , 0.272
320, GC04-048303, Ohara Inc. (J), 1987, BaF11-667483, *, , , , , *, *, , , 0.277
321, GC04-048304, Ohara Inc. (J), 1987, BaF12-639449, *, , , , , *, *, , , 0.26
322, GC04-048305, Ohara Inc. (J), 1987, BaF13-669450, *, , , , , *, *, , , 0.272
323, GC04-048306, Ohara Inc. (J), 1987, BaF01-683447, *, , , , , *, *, , , 0.265
324, GC04-048307, Ohara Inc. (J), 1987, BaF03-686440, *, , , , , *, *, , , 0.273
325, GC04-048308, Ohara Inc. (J), 1987, BaF04-695422, *, , , , , *, *, , , 0.254
326, GC04-048309, Ohara Inc. (J), 1987, LF1-573426, *, , , , , *, *, , , 0.22
327, GC04-048310, Ohara Inc. (J), 1987, LF2-589411, *, , , , , *, *, , , 0.225
328, GC04-048311, Ohara Inc. (J), 1987, LF3-582421, *, , , , , *, *, , , 0.217
329, GC04-048312, Ohara Inc. (J), 1987, LF4-578415, *, , , , , *, *, , , 0.22
330, GC04-048313, Ohara Inc. (J), 1987, LF5-581408, *, , , , , *, *, , , 0.219
331, GC04-048314, Ohara Inc. (J), 1987, LF6-567428, *, , , , , *, *, , , 0.22
332, GC04-048315, Ohara Inc. (J), 1987, LF7-575415, *, , , , , *, *, , , 0.212
333, GC04-048316, Ohara Inc. (J), 1987, LF8-564438, *, , , , , *, *, , , 0.216
334, GC04-048317, Ohara Inc. (J), 1987, F1-626357, *, , , , , *, *, , , 0.226
335, GC04-048318, Ohara Inc. (J), 1987, F2-620363, *, , , , , *, *, , , 0.222
336, GC04-048319, Ohara Inc. (J), 1987, F3-613370, *, , , , , *, *, , , 0.221
337, GC04-048320, Ohara Inc. (J), 1987, F4-617366, *, , , , , *, *, , , 0.223
338, GC04-048321, Ohara Inc. (J), 1987, F5-603380, *, , , , , *, *, , , 0.221
339, GC04-048322, Ohara Inc. (J), 1987, F6-636354, *, , , , , *, *, , , 0.225
340, GC04-048323, Ohara Inc. (J), 1987, F8-596392, *, , , , , *, *, , , 0.222
341, GC04-048324, Ohara Inc. (J), 1987, F9-620381, *, , , , , *, *, , , 0.223
342, GC04-048325, Ohara Inc. (J), 1987, F10-624365, *, , , , , *, *, , , 0.224
343, GC04-048326, Ohara Inc. (J), 1987, F11-621359, *, , , , , *, *, , , 0.224
344, GC04-048327, Ohara Inc. (J), 1987, F16-593353, *, , , , , *, *, , , 0.238
345, GC04-048328, Ohara Inc. (J), 1987, BaSF1-626392, *, , , , , *, *, , , 0.231
346, GC04-048329, Ohara Inc. (J), 1987, BaSF2-664358, *, , , , , *, *, , , 0.241
347, GC04-048330, Ohara Inc. (J), 1987, BaSF3-607403, *, , , , , *, *, , , 0.23
348, GC04-048331, Ohara Inc. (J), 1987, BaSF4-651383, *, , , , , *, *, , , 0.27
349, GC04-048332, Ohara Inc. (J), 1987, BaSF5-603423, *, , , , , *, *, , , 0.235
350, GC04-048333, Ohara Inc. (J), 1987, BaSF6-668419, *, , , , , *, *, , , 0.266
351, GC04-048334, Ohara Inc. (J), 1987, BaSF7-702412, *, , , , , *, *, , , 0.275
352, GC04-048335, Ohara Inc. (J), 1987, BaSF8-723380, *, , , , , *, *, , , 0.279
353, GC04-048336, Ohara Inc. (J), 1987, BaSF10-650394, *, , , , , *, *, , , 0.258
354, GC04-048337, Ohara Inc. (J), 1987, BaSF12-670393, *, , , , , *, *, , , 0.248
355, GC04-048338, Ohara Inc. (J), 1987, BaSF01-702401, *, , , , , *, *, , , 0.269
356, GC04-048339, Ohara Inc. (J), 1987, BaSF07-702412, *, , , , , *, *, , , 0.261
357, GC04-048340, Ohara Inc. (J), 1987, BaSF08-723380, *, , , , , *, *, , , 0.263
358, GC04-048341, Ohara Inc. (J), 1987, SF1-717295, *, , , , , *, *, , , 0.233
359, GC04-048342, Ohara Inc. (J), 1987, SF2-648338, *, , , , , *, *, , , 0.229
360, GC04-048343, Ohara Inc. (J), 1987, SF3-740283, *, , , , , *, *, , , 0.237
361, GC04-048344, Ohara Inc. (J), 1987, SF4-755275, *, , , , , *, *, , , 0.239
362, GC04-048345, Ohara Inc. (J), 1987, SF5-673321, *, , , , , *, *, , , 0.23
363, GC04-048346, Ohara Inc. (J), 1987, SF6-805254, *, , , , , *, *, , , 0.244
364, GC04-048347, Ohara Inc. (J), 1987, SF7-640345, *, , , , , *, *, , , 0.228
365, GC04-048348, Ohara Inc. (J), 1987, SF8-689311, *, , , , , *, *, , , 0.231
366, GC04-048349, Ohara Inc. (J), 1987, SF9-654336, *, , , , , *, *, , , 0.225
367, GC04-048350, Ohara Inc. (J), 1987, SF10-728285, *, , , , , *, *, , , 0.23
368, GC04-048351, Ohara Inc. (J), 1987, SF11-785257, *, , , , , *, *, , , 0.24
369, GC04-048352, Ohara Inc. (J), 1987, SF12-648338, *, , , , , *, *, , , 0.229
370, GC04-048353, Ohara Inc. (J), 1987, SF13-741278, *, , , , , *, *, , , 0.232
371, GC04-048354, Ohara Inc. (J), 1987, SF14-762266, *, , , , , *, *, , , 0.237
372, GC04-048355, Ohara Inc. (J), 1987, SF15-699301, *, , , , , *, *, , , 0.23
373, GC04-048356, Ohara Inc. (J), 1987, SF18-722292, *, , , , , *, *, , , 0.233
374, GC04-048357, Ohara Inc. (J), 1987, SF19-667331, *, , , , , *, *, , , 0.224
375, GC04-048358, Ohara Inc. (J), 1987, SF01-720293, *, , , , , *, *, , , 0.233
376, GC04-048359, Ohara Inc. (J), 1987, SF03-847239, *, , , , , *, *, , , 0.25
377, GC04-048360, Ohara Inc. (J), 1987, SF04-751277, *, , , , , *, *, , , 0.237
378, GC04-048361, Ohara Inc. (J), 1987, SFL6-805254, *, , , , , *, *, , , 0.261
379, GC04-048362, Ohara Inc. (J), 1987, SFL11-785257, *, , , , , *, *, , , 0.257
380, GC04-048363, Ohara Inc. (J), 1987, SFL14-762265, *, , , , , *, *, , , 0.251
381, GC04-048364, Ohara Inc. (J), 1987, SFL03-847238, *, , , , , *, *, , , 0.262
382, GC05-048365, Ohara Inc. (J), 1987, KzF2-529517, *, *, *, , , , *, , , 0.213
383, GC05-048366, Ohara Inc. (J), 1987, KzF4-570481, *, *, *, , , , *, , , 0.216
384, GC05-048367, Ohara Inc. (J), 1987, KzF5-521526, *, *, *, , , , *, , , 0.215
385, GC05-048368, Ohara Inc. (J), 1987, KzF6-527511, *, *, *, , , , *, , , 0.208
386, GC05-048369, Ohara Inc. (J), 1987, PKS1-517696, *, *, *, , , *, *, , , 0.239
387, GC04-048378, Ohara Inc. (J), 1987, SFS1-923209, *, , , , , *, *, , , 0.261
388, GC04-048379, Ohara Inc. (J), 1987, SFS3-785262, *, , , , , *, *, , , 0.239
389, GC04-048380, Ohara Inc. (J), 1987, SFS5-762271, *, , , , , *, *, , , 0.239
390, GC04-048381, Ohara Inc. (J), 1987, SFS01-923213, *, , , , , *, *, , , 0.265
391, GC04-048382, Ohara Inc. (J), 1987, SFS02-915212, *, , , , , *, *, , , 0.264
392, GC04-048383, Ohara Inc. (J), 1987, SFSL3-785263, *, , , , , *, *, , , 0.257
393, GC20-051211, Schott AG (DE),     , LG-760, , , , , , , *, , , 0.267
394, GC20-051213, Schott AG (DE),     , LG-750, , , *, , , , *, , , 0.256
395, GC04-051346, Corning Inc. (US),     , 0010, 63.0, , 1.0, , , 8.0, 6.0, , , 0.21
396, GC02-051347, Corning Inc. (US), 1976, 0070, 71.0, , 3.0, 5.0, 7.0, 13.0, 1.0, , , 0.22
397, GC02-051349, Corning Inc. (US),     , 0080, 73.0, , 1.0, 4.0, 5.0, 17.0, , , , 0.22
398, GC04-051354, Corning Inc. (US), 1982, 0120, 56.0, , 2.0, , , 4.0, 9.0, , , 0.22
399, GC04-051356, Corning Inc. (US),     , 0137, 52.5, , 1.0, , , 0.5, 13.0, , , 0.23
400, GC04-051357, Corning Inc. (US),     , 0138, 55.1, , 2.04, 2.04, 3.06, 6.12, 8.16, , , 0.24
401, GC07-051358, Corning Inc. (US), 1980, 0211, 65.0, 9.0, 2.0, , , 7.0, 7.0, , , 0.22
402, GC02-051362, Corning Inc. (US), 1976, 0317, 61.0, , 17.0, 4.0, , 13.0, 3.0, , , 0.22
403, GC06-051381, Corning Inc. (US), 1972, 1720, 62.0, 5.0, 17.0, , 8.0, 1.0, 7.0, , , 0.24
404, GC04-051398, Corning Inc. (US), 1976, 1990, 41.0, , , , , 5.0, 12.0, , , 0.25
405, GC05-051402, Corning Inc. (US), 1976, 3320, 76.0, 15.0, 2.0, , , 4.0, 2.0, , , 0.19
406, GC07-051409, Corning Inc. (US), , 6720, 60.0, 1.0, 10.0, , 5.0, 8.0, 2.0, , , 0.21
407, GC05-051411, Corning Inc. (US), 1976, 7040, 67.0, 23.0, 3.0, , , 4.0, 3.0, , , 0.23
408, GC05-051414, Corning Inc. (US), 1976, 7052, 64.0, 19.0, 8.0, , , 2.0, 3.0, , , 0.22
409, GC05-051415, Corning Inc. (US), 1976, 7056, 68.0, 18.0, 3.0, , , 1.0, 9.0, , , 0.21
410, GC05-051420, Corning Inc. (US), 1976, 7070, 72.0, 25.0, 1.0, , , 0.5, 1.0, , , 0.22
411, GC05-051454, Corning Inc. (US),     , 7760, 78.0, 15.0, 2.0, , , 3.0, 1.0, , , 0.2
412, GC04-051479, Corning Inc. (US), , 8161, *, , , , , , *, , , 0.24
413, GC03-051513, Corning Inc. (US),     , 9068, 65.0, , 2.0, 1.0, 2.0, 7.0, 9.0, , , 0.23
414, XC06-051531, Corning Inc. (US), , 9608, 72.23, , 17.72, , , 0.41, 0.1, , , 0.24
415, XC03-051539, Corning Inc. (US),     , 9658, 46.0, 7.0, 16.0, 17.0, , , 10.0, , , 0.26
416, GC03-052087, AGC (J),     , 5008, *, , , , *, *, *, , , 0.21
417, GC03-052088, AGC (J),     , 5007S, *, , , , *, *, *, , , 0.21
418, GC03-052089, AGC (J),     , 5001, *, , , , *, *, *, , , 0.21
419, GC03-052090, AGC (J),     , 5001D, *, , , , *, *, *, , , 0.21
420, GC03-052091, AGC (J),     , 5018, *, , , , *, *, *, , , 0.21
421, GC03-052092, AGC (J),     , 5017, *, , , , *, *, *, , , 0.21
422, GC03-052093, AGC (J),     , 5028B, *, , , , *, *, *, , , 0.21
423, GC04-052094, AGC (J),     , 9008HL, *, , , , , *, *, , , 0.19
424, GC04-052095, AGC (J),     , 9001HL, *, , , , , *, *, , , 0.19
425, GC04-052096, AGC (J),     , 0138, *, , , , , *, *, , , 0.21
426, GC04-052097, AGC (J),     , 0150, *, , , , , *, *, , , 0.23
427, GC04-052098, AGC (J),     , 0120, *, , , , , *, *, , , 0.23
428, GC03-052099, AGC (J),     , 5028, *, , , , *, *, *, , , 0.21
429, GC03-052100, AGC (J),     , 5007, *, , , , *, *, *, , , 0.21
430, GC02-052104, AGC (J), , Sunlux-TBL35, 72.0, , 2.0, 3.0, 9.0, 14.0, , , , 0.25
431, GC02-052105, AGC (J), , Sunlux-TGR25, 72.0, , 2.0, 3.0, 9.0, 14.0, , , , 0.25
432, GC02-052106, AGC (J), , Sunlux-TGL12, 72.0, , 2.0, 3.0, 9.0, 14.0, , , , 0.25
433, GC02-052107, AGC (J), , SunCut-P-Bronze, 72.0, , 2.0, 3.0, 9.0, 14.0, , , , 0.25
434, GC02-052108, AGC (J), , SunCut-P-Grey, 72.0, , 2.0, 3.0, 9.0, 14.0, , , , 0.25
435, GC02-052109, AGC (J), , SunCut-P-Blue, 72.0, , 2.0, 3.0, 9.0, 14.0, , , , 0.25
436, GC02-052110, AGC (J), , SunCut-P-Pearl, 72.0, , 2.0, 3.0, 9.0, 14.0, , , , 0.25
437, GC02-052111, AGC (J), , SunBronze, 72.0, , 2.0, 3.0, 9.0, 14.0, , , , 0.25
438, GC02-052112, AGC (J), , SunGrey, 72.0, , 2.0, 3.0, 9.0, 14.0, , , , 0.25
439, GC02-052113, AGC (J), , SunBlue, 72.0, , 2.0, 3.0, 9.0, 14.0, , , , 0.25
440, GC02-052114, AGC (J), , Float-Clear, 72.0, , 2.0, 3.0, 9.0, 14.0, , , , 0.25
441, GC05-052248, HARIO (J),     , HAR10-32, 80.96, 12.63, 2.2, , , 3.81, 0.4, , , 0.2
442, GC04-052304, Ohara Inc. (J), , SF05, *, , , , , *, *, , , 0.253
443, GC02-052312, Philips (NL),     , Philips-160, 70.0, 2.6, 1.5, , , 9.1, 9.7, , , 0.25
444, XC06-052323, Photon Ceramics (J), 1980, Photoveel, *, , *, *, , , *, , , 0.27
445, GC03-052362, Matsunami Glass (J), , 0030, *, , , , *, , *, , , 0.2
446, GC02-052373, Matsunami Glass (J), , 7622, *, , , , , *, *, , , 0.29
447, GJ02-054781, J. Non-Crystalline Solids, 1973, v. 013  p. 0399, 78.33, , , , , , 21.67, , , 0.167
448, GJ02-054782, J. Non-Crystalline Solids, 1973, v. 013  p. 0399, 65.68, , , , , , 34.32, , , 0.168
449, GJ02-054783, J. Non-Crystalline Solids, 1973, v. 013  p. 0399, 56.43, , , , , , 43.57, , , 0.17
450, GI06-055046, Proc. ICG, 1980, v. 001  p. 0469, 58.0, , 20.0, 2.0, 3.0, 13.0, 4.0, , , 0.22
451, GI02-059416, Proc. ICG, 1986, v. 001  p. 0233, 62.63, , 0.3, , 5.71, 14.23, 0.3, , , 0.21
452, GI02-059417, Proc. ICG, 1986, v. 001  p. 0233, 56.5, , , , , 15.3, 0.9, , , 0.23
453, XJ08-062675, J. American Ceramic Soc., 1972, v. 055  p. 0446, 60.56, , , 13.51, , , 13.51, , , 0.26
454, XJ08-062676, J. American Ceramic Soc., 1972, v. 055  p. 0446, 62.0, , , 16.4, , , 11.0, , , 0.25
455, GP20-065229, Japanese Patent    Schott Corp. (US), 1987, A216938, , 2.32, , , , , 9.41, , , 0.257
456, GP20-065230, Japanese Patent    Schott Corp. (US), 1987, A216938, , 5.08, , , , , 10.31, , , 0.257
457, GP20-065231, Japanese Patent    Schott Corp. (US), 1987, A216938, , 7.69, , , , , 6.94, , , 0.212
458, GP09-065232, Japanese Patent    Schott Corp. (US), 1987, A216938, 4.71, 8.18, , , , , 7.38, , , 0.237
