Repository: simoncappe/compo_mig

File: code brut/tenacite.csv (part 1 of 2)
Search Condition
State,Glass
Composition
,Component Unit,mass%
,Numerical
Component,Main,,Component,,,,min,max
,,NOT,B2O3,,,,,,
,Total of Main Components >=,90,%
Commercial Glass,null
Glass System,Alkali Silicate
Filler,
Crystal,
Substrate,
Shape,
Usage,
Property
Numerical
,Property,,,,Unit,min,max
,Fracture Toughness,,,,Common,,
Structure
,Structure,Element,Unit,min,max
Data Source
,Data Source,Year,,Number,Cat No,Pat Co
Glass ID,,
Max Data,1000

List Condition
,Component Unit,mass%
,Property Unit,Common

No., Glass No., Data Source, Year, Data Source Number, SiO2, Al2O3, MgO, CaO, Na2O, K2O, SO3, Fracture Toughness ( MPa.m1/2 ), Fracture Toughness (Predictive Value), Fracture Toughness (Residual)
1, GJ02-003208, J. Ceramic Soc. Japan, 1988, v. 096  p. 1012, 60.84, , , 5.08, 16.39, , , 0.52, , 
2, GJ02-003209, J. Ceramic Soc. Japan, 1988, v. 096  p. 1012, 21.42, , , 3.83, 5.15, , , 0.56, , 
3, GJ02-003211, J. Ceramic Soc. Japan, 1988, v. 096  p. 1012, 60.5, 1.44, , , 9.67, , , 0.7, , 
4, GI02-008300, Proc. ICG, 1983, v. 002  p. 1112, 79.5, , , , 20.5, , , 0.679, , 
5, GI02-008301, Proc. ICG, 1983, v. 002  p. 1112, 89.72, , , , 10.28, , , 0.834, 1.0025168583245134, -0.16851685832451346
6, GJ02-010146, J. American Ceramic Soc., 1980, v. 063  p. 0286, 79.5, , , , 20.5, , , 0.86, , 
7, GJ02-015710, J. American Ceramic Soc., 1987, v. 070  p. C002, , , , , , , , 0.77, , 
8, GJ02-032246, J. Canadian Ceramic Soc., 1987, v. 056  p. 0054, 58.14, 14.25, 0.37, 0.19, 14.48, 10.81, , 1.2, , 
9, GJ02-032657, J. American Ceramic Soc., 1969, v. 052  p. 0099, 72.0, 2.0, 4.0, 7.0, 14.0, 1.0, , 0.749, , 
10, GJ02-037026, J. American Ceramic Soc., 1978, v. 061  p. 0027, 59.25, , , , 40.74, , , 0.615, 0.8741735107059634, -0.2591735107059634
11, GJ02-037027, J. American Ceramic Soc., 1978, v. 061  p. 0027, 56.29, 12.74, , , 30.97, , , 0.64, 0.87168027471034, -0.23168027471034003
12, GJ02-037028, J. American Ceramic Soc., 1978, v. 061  p. 0027, 53.62, 24.26, , , 22.12, , , 0.615, 0.8708590363141894, -0.2558590363141894
13, GJ06-037029, J. American Ceramic Soc., 1978, v. 061  p. 0027, 52.37, 29.62, , , 18.01, , , 0.67, , 
14, GJ02-037031, J. American Ceramic Soc., 1978, v. 061  p. 0027, 79.5, , , , 20.5, , , 0.58, , 
15, GJ02-037032, J. American Ceramic Soc., 1978, v. 061  p. 0027, 72.04, 8.15, , , 19.81, , , 0.67, 0.9346165175905188, -0.26461651759051874
16, GJ02-037033, J. American Ceramic Soc., 1978, v. 061  p. 0027, 65.06, 15.77, , , 19.17, , , 0.63, 0.9118457528243546, -0.28184575282435465
17, GJ02-045515, Physics and Chemistry of  Glasses, 1980, v. 021  p. 0099, 66.31, , , , 33.69, , , 0.927, 0.9027170315678084, 0.024282968432191687
18, GJ02-045516, Physics and Chemistry of  Glasses, 1980, v. 021  p. 0099, 70.36, , , , 29.64, , , 0.87, 0.9199827000156791, -0.04998270001567906
19, GJ02-045517, Physics and Chemistry of  Glasses, 1980, v. 021  p. 0099, 74.41, , , , 25.58, , , 0.869, , 
20, GJ02-045518, Physics and Chemistry of  Glasses, 1980, v. 021  p. 0099, 79.5, , , , 20.5, , , 0.814, , 
21, GJ02-045519, Physics and Chemistry of  Glasses, 1980, v. 021  p. 0099, 84.6, , , , 15.4, , , 0.8, 0.9806896429039952, -0.18068964290399514
22, GJ02-046093, J. Non-Crystalline Solids, 1983, v. 056  p. 0161, 74.4, , , , 25.6, , , 0.86, 0.9372057371834319, -0.07720573718343193
23, GJ02-046094, J. Non-Crystalline Solids, 1983, v. 056  p. 0161, 73.96, , , , 25.45, , , 0.94, 1.0270255720528758, -0.08702557205287587
24, GJ02-046095, J. Non-Crystalline Solids, 1983, v. 056  p. 0161, 73.87, , , , 25.42, , , 0.95, 1.0452918453510598, -0.09529184535105983
25, GJ02-046096, J. Non-Crystalline Solids, 1983, v. 056  p. 0161, 73.08, , , , 25.15, , , 1.04, , 
26, GJ02-046097, J. Non-Crystalline Solids, 1983, v. 056  p. 0161, 72.91, , , , 25.09, , , 1.12, , 
27, GJ02-046098, J. Non-Crystalline Solids, 1983, v. 056  p. 0161, 66.7, , , 10.3, 23.0, , , 0.87, 0.7387153273248079, 0.13128467267519206
28, GJ02-046099, J. Non-Crystalline Solids, 1983, v. 056  p. 0161, 66.62, , , 10.29, 22.97, , , 0.9, 0.7571850710527891, 0.14281492894721093
29, GJ02-046100, J. Non-Crystalline Solids, 1983, v. 056  p. 0161, 65.83, , , 10.17, 22.7, , , 0.97, , 
30, GJ02-046101, J. Non-Crystalline Solids, 1983, v. 056  p. 0161, 65.6, , , 10.13, 22.62, , , 1.01, , 
31, GJ02-046102, J. Non-Crystalline Solids, 1983, v. 056  p. 0161, 65.29, , , 10.08, 22.51, , , 1.05, , 
32, GI02-047430, Proc. ICG, 1986, v. 001  p. 0225, 73.96, , , 10.01, 16.02, , , 0.8, 0.775884134932868, 0.024115865067132036
33, GI02-047431, Proc. ICG, 1986, v. 001  p. 0225, 73.95, , , 10.01, 16.02, , , 0.85, 0.777395666554352, 0.07260433344564798
34, GI02-047432, Proc. ICG, 1986, v. 001  p. 0225, 73.96, , , 10.0, 16.02, , , 0.9, 0.7775991369841492, 0.12240086301585085
35, GI02-047433, Proc. ICG, 1986, v. 001  p. 0225, 73.95, , , 10.0, 16.02, , , 0.9, , 
36, GI02-047434, Proc. ICG, 1986, v. 001  p. 0225, 73.95, , , 10.0, 16.02, , , 0.9, 0.7791106686056334, 0.12088933139436664
37, GI02-047443, Proc. ICG, 1986, v. 001  p. 0225, 65.66, , , , , 34.31, , 2.0, , 
38, GI02-047444, Proc. ICG, 1986, v. 001  p. 0225, 65.66, , , , , 34.31, , 2.0, , 
39, GI02-047445, Proc. ICG, 1986, v. 001  p. 0225, 65.66, , , , , 34.31, , 2.0, 1.123894337872844, 0.8761056621271559
40, GI02-047446, Proc. ICG, 1986, v. 001  p. 0225, 65.62, , , , , 34.29, , 3.7, 1.1329209639592526, 2.567079036040748
41, GI02-047447, Proc. ICG, 1986, v. 001  p. 0225, 85.78, , , , , , , 0.75, , 
42, GI02-047448, Proc. ICG, 1986, v. 001  p. 0225, 85.77, , , , , , , 0.9, , 
43, GI02-047449, Proc. ICG, 1986, v. 001  p. 0225, 85.76, , , , , , , 0.95, , 
44, GI02-047450, Proc. ICG, 1986, v. 001  p. 0225, 85.75, , , , , , , 1.05, , 
45, GI02-047451, Proc. ICG, 1986, v. 001  p. 0225, 85.78, , , , , , , 1.15, , 
46, GI02-047452, Proc. ICG, 1986, v. 001  p. 0225, 85.75, , , , , , , 1.2, , 
47, GI02-047453, Proc. ICG, 1986, v. 001  p. 0225, 74.41, , , , 25.59, , , 1.3, , 
48, GI02-047454, Proc. ICG, 1986, v. 001  p. 0225, 74.41, , , , 25.58, , , 1.5, , 
49, GI02-047455, Proc. ICG, 1986, v. 001  p. 0225, 74.41, , , , 25.58, , , 1.8, 0.9388025313651539, 0.8611974686348461
50, GI02-047456, Proc. ICG, 1986, v. 001  p. 0225, 74.26, , , , 25.53, , , 1.45, 0.969246320195464, 0.480753679804536
51, GI02-047457, Proc. ICG, 1986, v. 001  p. 0225, 74.24, , , , 25.52, , , 1.4, 0.9738235463400412, 0.4261764536599587
52, GI02-081685, Proc. ICG, 2001, v. 002  p. 0233, 68.2, , , 9.09, 15.07, 7.64, , 0.64, 0.8134011659018262, -0.1734011659018262
53, GI02-081686, Proc. ICG, 2001, v. 002  p. 0233, 66.47, , , 8.86, 9.79, 14.88, , 0.66, 0.8559983402774046, -0.1959983402774046
54, GI02-081687, Proc. ICG, 2001, v. 002  p. 0233, 64.81, , , 8.64, 4.78, 21.77, , 0.6, 0.8964961359161074, -0.29649613591610746
55, GI02-081688, Proc. ICG, 2001, v. 002  p. 0233, 63.24, , , 8.43, , 28.33, , 0.63, 0.9351076415809152, -0.3051076415809152
56, GI02-081689, Proc. ICG, 2001, v. 002  p. 0233, 75.15, , , 9.35, 15.5, , , 0.98, , 
57, GI02-081690, Proc. ICG, 2001, v. 002  p. 0233, 75.65, , 1.69, 7.06, 15.6, , , 1.24, , 
58, GI02-081691, Proc. ICG, 2001, v. 002  p. 0233, 75.89, , 2.55, 5.9, 15.66, , , 1.09, , 
59, GI02-081692, Proc. ICG, 2001, v. 002  p. 0233, 76.14, , 3.41, 4.74, 15.71, , , 0.86, , 
60, GI02-081693, Proc. ICG, 2001, v. 002  p. 0233, 76.4, , 4.27, 3.57, 15.76, , , 0.99, , 
61, GI02-081694, Proc. ICG, 2001, v. 002  p. 0233, 76.67, , 5.14, 2.38, 15.81, , , 0.82, , 
62, GI02-081695, Proc. ICG, 2001, v. 002  p. 0233, 77.18, , 6.9, , 15.92, , , 0.92, , 
63, GJ02-084103, J. American Ceramic Soc., 1974, v. 057  p. 0336, 72.0, 2.0, 4.0, 7.0, 14.0, 1.0, , 0.81, 0.7966382529434485, 0.013361747056551576
64, GJ04-084104, J. American Ceramic Soc., 1974, v. 057  p. 0336, 35.0, , , , 4.0, , , 0.87, , 
65, GJ02-087942, J. Non-Crystalline Solids, 1984, v. 064  p. 0249, 77.42, , , 7.53, 15.05, , , 0.75, 0.8289685040721275, -0.07896850407212752
66, GJ02-087943, J. Non-Crystalline Solids, 1984, v. 064  p. 0249, 70.0, , , 15.0, 15.0, , , 0.7, 0.6771892494154867, 0.022810750584513206
67, GJ02-087944, J. Non-Crystalline Solids, 1984, v. 064  p. 0249, 75.0, , , 12.0, 13.0, , , 0.75, 0.746756634377774, 0.0032433656222260465
68, GJ02-087945, J. Non-Crystalline Solids, 1984, v. 064  p. 0249, 80.0, , , 10.0, 10.0, , , 0.65, 0.8002401043723321, -0.15024010437233204
69, GJ02-087946, J. Non-Crystalline Solids, 1984, v. 064  p. 0249, 85.0, , , 5.0, 10.0, , , 0.67, 0.9019753192700776, -0.23197531927007753
70, GJ02-087947, J. Non-Crystalline Solids, 1984, v. 064  p. 0249, 85.0, , , 7.0, 8.0, , , 0.82, 0.869807489334621, -0.04980748933462109
71, GJ02-088394, J. Non-Crystalline Solids, 1980, v. 037  p. 0359, 92.28, , , , 7.72, , , 1.12, 1.0134304660347726, 0.1065695339652275
72, GJ02-088395, J. Non-Crystalline Solids, 1980, v. 037  p. 0359, 87.16, , , , 12.84, , , 1.1, 0.9916032506142561, 0.10839674938574395
73, GJ02-088396, J. Non-Crystalline Solids, 1980, v. 037  p. 0359, 79.5, , , , 20.5, , , 0.86, , 
74, GJ02-088397, J. Non-Crystalline Solids, 1980, v. 037  p. 0359, 69.34, , , , 30.65, , , 0.91, 0.9171884723452267, -0.007188472345226682
75, GJ02-088398, J. Non-Crystalline Solids, 1980, v. 037  p. 0359, 61.77, , , , 38.23, , , 1.03, 0.8833624303941457, 0.14663756960585428
76, GJ02-088399, J. Non-Crystalline Solids, 1980, v. 037  p. 0359, 54.23, , , , 45.77, , , 0.9, 0.8512184451850233, 0.0487815548149767
77, GI02-095962, Proc. ICG, 2001, v. 002  p. 0233, 65.98, , , , 34.02, , , 1.06, 0.9013101993239078, 0.15868980067609229
78, GI02-095963, Proc. ICG, 2001, v. 002  p. 0233, 63.18, , , , 24.44, 12.38, , 1.24, 0.9684978603895553, 0.27150213961044467
79, GI02-095964, Proc. ICG, 2001, v. 002  p. 0233, 60.61, , , , 15.63, 23.76, , 1.41, 1.0302747307607047, 0.37972526923929517
80, GI02-095965, Proc. ICG, 2001, v. 002  p. 0233, 58.25, , , , 7.51, 34.24, , 1.47, 1.0871946788908413, 0.38280532110915866
81, GI02-095966, Proc. ICG, 2001, v. 002  p. 0233, 56.06, , , , , 43.94, , 1.28, 1.139854136875958, 0.14014586312404198
82, GI02-095967, Proc. ICG, 2001, v. 002  p. 0233, 70.02, , , 9.34, 20.64, , , 0.71, , 
83, GJ03-112001, J. American Ceramic Soc., 1990, v. 073  p. 0164, 45.07, , , 24.49, 24.45, , , 0.7, , 
84, GP09-123952, Japanese Patent    Nippon Sheet Glass (J), 1992, A310540, 41.9, , , , 8.6, , , 2.3, , 
85, GJ02-140954, J. Materials Science, 1991, v. 026  p. 6501, 65.61, , , , 16.89, 17.5, , 0.92, 1.0115807693608276, -0.0915807693608276
86, GJ02-140955, J. Materials Science, 1991, v. 026  p. 6501, 67.98, , , , 15.61, 16.41, , 0.94, 1.0147178546992746, -0.07471785469927461
87, GJ02-140956, J. Materials Science, 1991, v. 026  p. 6501, 69.91, , , , 14.87, 15.22, , 0.95, 1.015340032698801, -0.06534003269880095
88, GJ02-140957, J. Materials Science, 1991, v. 026  p. 6501, 71.51, , , , 13.51, 14.98, , 0.96, 1.0206271230847792, -0.060627123084779244
89, GJ02-140958, J. Materials Science, 1991, v. 026  p. 6501, 74.72, , , , 12.4, 12.88, , 0.99, 1.020890012714566, -0.03089001271456593
90, GJ02-141505, J. Materials Science, 1993, v. 028  p. 3014, 70.81, 1.72, 4.07, 5.66, 17.74, , , 0.85, 0.8060150326742097, 0.04398496732579027
91, GJ03-147093, J. American Ceramic Soc., 1991, v. 074  p. 1803, 45.07, , , 24.49, 24.45, , , 0.7, , 
92, GJ02-178201, J. American Ceramic Soc., 1998, v. 081  p. 2485, 79.89, , , 4.66, 15.45, , , 0.9, , 
93, GJ02-178202, J. American Ceramic Soc., 1998, v. 081  p. 2485, 80.28, , , 9.37, 10.35, , , 0.92, , 
94, GJ02-178203, J. American Ceramic Soc., 1998, v. 081  p. 2485, 74.78, , , 4.65, 20.57, , , 0.83, , 
95, GJ02-178204, J. American Ceramic Soc., 1998, v. 081  p. 2485, 75.15, , , 9.35, 15.5, , , 0.88, , 
96, GJ02-178205, J. American Ceramic Soc., 1998, v. 081  p. 2485, 75.52, , , 14.1, 10.39, , , 0.88, 0.7136430766100852, 0.1663569233899148
97, GJ02-178206, J. American Ceramic Soc., 1998, v. 081  p. 2485, 70.03, , , 9.34, 20.64, , , 0.8, 0.7667979390715844, 0.0332020609284156
98, GJ02-185124, J. Non-Crystalline Solids, 1999, v. 253  p. 0126, 77.05, , , , , 15.89, , 0.94, , 
99, GJ02-185125, J. Non-Crystalline Solids, 1999, v. 253  p. 0126, 77.82, 3.39, 3.35, , 15.44, , , 0.93, , 
100, GJ02-185126, J. Non-Crystalline Solids, 1999, v. 253  p. 0126, 71.65, 1.56, , , 6.63, 20.16, , 0.73, 1.0557611253728452, -0.3257611253728452
101, GJ02-185127, J. Non-Crystalline Solids, 1999, v. 253  p. 0126, 77.62, 3.38, 2.67, 0.93, 15.4, , , 0.93, 0.9217364134601936, 0.008263586539806411
102, GJ02-185128, J. Non-Crystalline Solids, 1999, v. 253  p. 0126, 76.81, 3.34, 2.64, 0.92, 13.2, 3.09, , 0.92, 0.9383513968451898, -0.018351396845189716
103, GJ02-185129, J. Non-Crystalline Solids, 1999, v. 253  p. 0126, 80.33, , , , , , , 0.91, , 
104, GJ02-185130, J. Non-Crystalline Solids, 1999, v. 253  p. 0126, 88.94, , , , , , , 0.88, , 
105, GJ02-185131, J. Non-Crystalline Solids, 1999, v. 253  p. 0126, 76.71, 3.34, 1.98, 2.75, 15.22, , , 0.92, 0.8930279895442015, 0.026972010455798556
106, GJ02-185132, J. Non-Crystalline Solids, 1999, v. 253  p. 0126, 79.89, , , 4.66, 15.45, , , 0.9, 0.8856592662187056, 0.014340733781294412
107, GJ02-185133, J. Non-Crystalline Solids, 1999, v. 253  p. 0126, 68.16, 1.54, , , 7.5, 22.8, , 0.7, 1.057737531760314, -0.357737531760314
108, GJ02-185134, J. Non-Crystalline Solids, 1999, v. 253  p. 0126, 71.18, 3.1, , 4.26, , 21.46, , 0.9, 0.9949605228652403, -0.09496052286524026
109, GJ02-185135, J. Non-Crystalline Solids, 1999, v. 253  p. 0126, 75.2, 1.58, , , 5.75, 17.47, , 0.71, 1.0537209411592265, -0.3437209411592266
110, GJ02-185136, J. Non-Crystalline Solids, 1999, v. 253  p. 0126, 74.41, , , , 25.59, , , 0.86, 0.93724836846355, -0.07724836846354999
111, GJ02-185137, J. Non-Crystalline Solids, 1999, v. 253  p. 0126, 80.28, , , 9.37, 10.35, , , 0.92, 0.811566646645311, 0.10843335335468907
112, GJ02-185138, J. Non-Crystalline Solids, 1999, v. 253  p. 0126, 74.78, , , 4.65, 20.57, , , 0.83, 0.8640355212279828, -0.03403552122798281
113, GJ02-185139, J. Non-Crystalline Solids, 1999, v. 253  p. 0126, 69.95, 9.76, , 4.47, 15.82, , , 0.94, 0.8552874970295286, 0.08471250297047139
114, GJ02-185140, J. Non-Crystalline Solids, 1999, v. 253  p. 0126, 72.97, 3.17, , 4.37, 4.82, 14.67, , 0.88, 0.9574894701756138, -0.0774894701756138
115, GJ02-185141, J. Non-Crystalline Solids, 1999, v. 253  p. 0126, 58.61, 20.2, , 5.13, 16.06, , , 0.94, 0.8058994317613812, 0.1341005682386187
116, GJ02-185142, J. Non-Crystalline Solids, 1999, v. 253  p. 0126, 76.82, 3.34, , 4.6, 15.24, , , 0.93, , 
117, GJ02-185143, J. Non-Crystalline Solids, 1999, v. 253  p. 0126, 74.84, 3.26, , 4.48, 9.9, 7.52, , 0.89, 0.9180769316910689, -0.02807693169106884
118, GJ02-185144, J. Non-Crystalline Solids, 1999, v. 253  p. 0126, 75.15, , , 9.35, 15.5, , , 0.88, , 
119, GJ06-185145, J. Non-Crystalline Solids, 1999, v. 253  p. 0126, 47.91, 31.04, , 4.88, 16.17, , , 0.89, 0.7742428433121028, 0.11575715668789721
120, GJ02-185146, J. Non-Crystalline Solids, 1999, v. 253  p. 0126, 75.51, , , 14.1, 10.39, , , 0.88, 0.7151546082315675, 0.1648453917684325
121, GJ02-185147, J. Non-Crystalline Solids, 1999, v. 253  p. 0126, 70.02, , , 9.34, 20.64, , , 0.8, 0.7683094706930701, 0.03169052930692995
122, GJ02-185150, J. Non-Crystalline Solids, 1999, v. 253  p. 0126, 72.44, 1.71, 3.37, 8.45, 12.45, 1.58, , 0.76, 0.7827242634359646, -0.022724263435964565
123, GJ02-185152, J. Non-Crystalline Solids, 1999, v. 253  p. 0126, *, *, , , *, *, , 0.64, , 
124, GP02-189075, Japanese Patent, 1999, A314938, 65.63, 1.11, 0.1, , , 5.26, , 2.1, , 
125, GP02-189076, Japanese Patent, 1999, A314938, 67.37, 1.52, 0.1, , , 3.55, , 3.0, , 
126, GP02-190519, European Patent    AGC (J), 1999, A0953549, 72.8, 1.89, 3.73, 8.12, 13.14, 0.32, , 0.75, , 
127, GP03-190520, European Patent    AGC (J), 1999, A0953549, 57.74, 6.92, 1.98, 5.02, 4.3, 5.99, , 0.64, , 
128, GP03-190521, European Patent    AGC (J), 1999, A0953549, 65.13, 3.99, 4.42, 7.03, 1.94, 14.02, , 0.68, , 
129, GI02-190602R, NGF's Additional New Data (J), 2000, v. 002  p. 0001, 39.8, 16.79, 17.7, , 10.32, 15.39, , 0.72, 0.7885240300509359, -0.06852403005093588
130, GI06-190605R, NGF's Additional New Data (J), 2000, v. 002  p. 0001, 38.79, 24.07, 14.22, , 9.82, 13.1, , 0.77, 0.798853229914481, -0.028853229914481027
131, GI06-190606R, NGF's Additional New Data (J), 2000, v. 002  p. 0001, 34.76, 22.37, , 20.48, 9.23, 13.16, , 0.6, 0.5434347893990101, 0.056565210600989846
132, GI06-190608R, NGF's Additional New Data (J), 2000, v. 002  p. 0001, 33.72, 21.31, , 11.67, 13.08, 19.56, , 0.63, 0.8232077759991852, -0.19320777599918515
133, GI03-190609R, NGF's Additional New Data (J), 2000, v. 002  p. 0001, 28.07, 18.06, , , 10.94, 15.64, , 0.62, , 
134, GI03-190611R, NGF's Additional New Data (J), 2000, v. 002  p. 0001, 48.18, 16.25, 11.53, , 9.64, 14.4, , 0.76, 0.8574906211393218, -0.09749062113932183
135, GI06-190612R, NGF's Additional New Data (J), 2000, v. 002  p. 0001, 45.83, 22.75, 8.08, , 9.28, 14.06, , 0.79, 0.8736603944788275, -0.08366039447882745
136, GI06-190613R, NGF's Additional New Data (J), 2000, v. 002  p. 0001, 43.32, 21.62, , 12.05, 8.96, 13.48, , 0.7, 0.8054594874859765, -0.10545948748597656
137, GI03-190614R, NGF's Additional New Data (J), 2000, v. 002  p. 0001, 36.15, 18.58, , , 7.64, 11.2, , 0.65, , 
138, GI02-190617R, NGF's Additional New Data (J), 2000, v. 002  p. 0001, 54.92, 15.26, 5.57, , 9.6, 14.65, , 0.94, 0.9256147497582419, 0.014385250241758074
139, GI02-190618R, NGF's Additional New Data (J), 2000, v. 002  p. 0001, 53.35, 14.9, , 8.31, 9.0, 13.92, , 0.76, 0.8972530992288705, -0.13725309922887052
140, GI02-190619R, NGF's Additional New Data (J), 2000, v. 002  p. 0001, 47.14, 13.32, , , 8.1, 12.16, , 0.7, , 
141, GI02-190620R, NGF's Additional New Data (J), 2000, v. 002  p. 0001, 52.03, 14.68, , , 8.95, 13.1, , 0.84, , 
142, GI02-190621R, NGF's Additional New Data (J), 2000, v. 002  p. 0001, 52.49, 21.05, 2.77, , 9.58, 14.11, , 1.1, 0.9352936119430948, 0.1647063880569053
143, GI02-190622R, NGF's Additional New Data (J), 2000, v. 002  p. 0001, 52.18, 21.73, , 3.89, 8.81, 13.39, , 0.85, 0.8854138903780218, -0.035413890378021784
144, GI02-190623R, NGF's Additional New Data (J), 2000, v. 002  p. 0001, 48.93, 20.55, , , 8.19, 12.39, , 0.83, , 
145, GI06-190627R, NGF's Additional New Data (J), 2000, v. 002  p. 0001, 63.12, 16.75, , 4.67, 10.35, , , 1.06, , 
146, GI06-190631R, NGF's Additional New Data (J), 2000, v. 002  p. 0001, 60.74, 15.28, , , 9.79, , , 1.08, , 
147, GI06-190635R, NGF's Additional New Data (J), 2000, v. 002  p. 0003, 68.07, 24.35, 2.56, , , , , 1.4, , 
148, GI02-190644R, NGF's Additional New Data (J), 2000, v. 002  p. 0003, 80.52, 5.48, , , , 3.34, , 1.11, , 
149, GI02-190648R, NGF's Additional New Data (J), 2000, v. 002  p. 0003, 58.38, 6.9, , 10.14, 14.42, 7.26, , 0.73, , 
150, GI03-190713R, NGF's Additional New Data (J), 2000, v. 002  p. 0005, 44.73, , , 24.49, 23.75, , , 0.56, , 
151, GI03-190714R, NGF's Additional New Data (J), 2000, v. 002  p. 0005, 44.17, , , 21.76, 23.65, , , 0.55, , 
152, GI03-190716R, NGF's Additional New Data (J), 2000, v. 002  p. 0005, 51.68, , , 20.92, 20.38, , , 0.62, , 
153, GI06-190746R, NGF's Additional New Data (J), 2000, v. 002  p. 0007, 63.54, 16.72, 3.56, , , , , 1.06, , 
154, GI06-190747R, NGF's Additional New Data (J), 2000, v. 002  p. 0007, 59.77, 15.83, 3.28, , 10.46, , , 1.04, , 
155, GI06-191641, NGF's Additional New Data (J), 2001, v. 004  p. 0001, 72.32, 19.67, , , 0.04, 0.009943, , 1.08, , 
156, GI06-191642R, NGF's Additional New Data (J), 2001, v. 004  p. 0001, 69.67, 17.68, , , , , , 0.99, , 
157, GI06-191644, NGF's Additional New Data (J), 2001, v. 004  p. 0001, 70.4, 13.94, , , , , , 0.87, , 
158, GI06-191645R, NGF's Additional New Data (J), 2001, v. 004  p. 0001, 54.84, 38.39, , , 0.09, , , 1.22, , 
159, GI06-191647, NGF's Additional New Data (J), 2001, v. 004  p. 0001, 52.21, 29.51, , 0.01, 17.87, , , 0.96, 0.9316668012846077, 0.028333198715392305
160, GI06-191648, NGF's Additional New Data (J), 2001, v. 004  p. 0001, 42.3, 35.9, , , 21.8, , , 0.86, 0.8332717542969998, 0.026728245703000142
161, GI06-191649R, NGF's Additional New Data (J), 2001, v. 004  p. 0001, 54.28, 21.9, , 0.009952, , 23.61, , 0.85, 1.053338581636953, -0.20333858163695295
162, GI06-191650R, NGF's Additional New Data (J), 2001, v. 004  p. 0001, 50.27, 35.46, , 0.01, 13.95, , , 1.05, 0.9148637118535147, 0.13513628814648537
163, GI06-191654R, NGF's Additional New Data (J), 2001, v. 004  p. 0001, 48.21, 19.99, , , , 31.8, , 1.09, 1.0471245226442916, 0.04287547735570851
164, GI06-191656R, NGF's Additional New Data (J), 2001, v. 004  p. 0001, 56.7, 24.05, 9.51, , 9.75, , , 1.07, 0.8204909212833345, 0.2495090787166656
165, GI06-191657R, NGF's Additional New Data (J), 2001, v. 004  p. 0001, 54.27, 23.66, , 12.7, 9.37, , , 0.84, 0.6688142810257012, 0.1711857189742988
166, GI06-191658R, NGF's Additional New Data (J), 2001, v. 004  p. 0001, 44.8, 18.68, , , 7.68, , , 0.74, , 
167, GI06-191659R, NGF's Additional New Data (J), 2001, v. 004  p. 0001, 52.11, 21.0, , , 9.02, , , 1.07, , 
168, GI06-191660R, NGF's Additional New Data (J), 2001, v. 004  p. 0001, 48.55, 20.67, , 0.00998, 8.38, , , 0.75, , 
169, GI06-191661R, NGF's Additional New Data (J), 2001, v. 004  p. 0001, 53.51, 23.63, 12.77, , 9.79, , , 1.18, 0.8335171883527497, 0.34648281164725026
170, GI06-191662R, NGF's Additional New Data (J), 2001, v. 004  p. 0001, 50.49, 22.02, 0.1, 17.61, 9.38, , , 0.76, 0.6337412943106702, 0.12625870568932984
171, GI06-191663R, NGF's Additional New Data (J), 2001, v. 004  p. 0001, 39.13, 18.04, , , 7.32, , , 0.64, , 
172, GI06-191664R, NGF's Additional New Data (J), 2001, v. 004  p. 0001, 47.09, 21.15, , 0.009923, 8.72, , , 0.94, , 
173, GI06-191665R, NGF's Additional New Data (J), 2001, v. 004  p. 0001, 43.37, 20.05, , 0.009907, 7.99, , , 0.71, , 
174, GI06-191666R, NGF's Additional New Data (J), 2001, v. 004  p. 0001, 55.75, 23.11, 9.03, , 4.7, 7.11, , 1.15, 0.912317254108731, 0.23768274589126892
175, GI06-191667R, NGF's Additional New Data (J), 2001, v. 004  p. 0001, 53.07, 22.22, 0.07, 12.69, 4.67, 6.96, , 0.79, 0.7563013985278895, 0.03369860147211057
176, GI06-191668R, NGF's Additional New Data (J), 2001, v. 004  p. 0001, 43.58, 18.96, , , 3.74, 5.55, , 0.74, , 
177, GI06-191669R, NGF's Additional New Data (J), 2001, v. 004  p. 0001, 49.77, 21.32, , 0.01, 4.44, 6.59, , 1.04, , 
178, GI06-191670, NGF's Additional New Data (J), 2001, v. 004  p. 0001, 48.73, 19.26, , 0.00999, 4.22, 6.34, , 0.78, , 
179, GI06-191671R, NGF's Additional New Data (J), 2001, v. 004  p. 0001, 51.96, 23.4, 12.28, , 5.0, 7.36, , 1.06, 0.830295382797274, 0.22970461720272606
180, GI06-191672R, NGF's Additional New Data (J), 2001, v. 004  p. 0001, 49.39, 21.85, , 17.02, 4.71, 7.03, , 0.81, 0.6217992409072641, 0.18820075909273593
181, GI06-191673R, NGF's Additional New Data (J), 2001, v. 004  p. 0001, 38.15, 16.91, , , 3.55, 5.25, , 0.64, , 
182, GI06-191674R, NGF's Additional New Data (J), 2001, v. 004  p. 0001, 44.75, 21.24, , , 4.53, 6.93, , 1.07, , 
183, GI06-191675R, NGF's Additional New Data (J), 2001, v. 004  p. 0001, 42.91, 19.42, , , 4.13, 6.08, , 0.72, , 
184, GI06-191676, NGF's Additional New Data (J), 2001, v. 004  p. 0001, 62.13, 24.61, , , 0.07, , , 1.12, , 
185, GI06-191678, NGF's Additional New Data (J), 2001, v. 004  p. 0001, 64.54, 25.45, 2.76, , 0.06, , , 1.24, , 
186, GI06-191679, NGF's Additional New Data (J), 2001, v. 004  p. 0001, 60.24, 24.73, , , 0.07, , , 1.05, , 
187, GI06-191680, NGF's Additional New Data (J), 2001, v. 004  p. 0001, 62.14, 24.6, , , 0.06, , , 1.2, , 
188, GI06-191682, NGF's Additional New Data (J), 2001, v. 004  p. 0001, 58.99, 24.53, , , 0.09, , , 1.39, , 
189, GI06-191683, NGF's Additional New Data (J), 2001, v. 004  p. 0001, 63.3, 24.91, , 4.54, 0.08, , , 1.15, , 
190, GI06-191684, NGF's Additional New Data (J), 2001, v. 004  p. 0001, 58.21, 22.96, , , 0.09, , , 1.04, , 
191, GI06-191686, NGF's Additional New Data (J), 2001, v. 004  p. 0001, 60.08, 23.78, , , 7.11, , , 1.1, , 
192, GI06-191687R, NGF's Additional New Data (J), 2001, v. 004  p. 0001, 62.3, 24.31, 2.43, , 7.57, , , 1.17, , 
193, GI06-191688R, NGF's Additional New Data (J), 2001, v. 004  p. 0001, 58.93, 23.35, , , 7.29, , , 1.08, , 
194, GI06-191689R, NGF's Additional New Data (J), 2001, v. 004  p. 0001, 60.71, 22.71, , , 7.2, , , 1.2, , 
195, GI06-191691, NGF's Additional New Data (J), 2001, v. 004  p. 0001, 52.34, 21.4, , , 6.45, 9.6, , 1.16, , 
196, GI06-191692R, NGF's Additional New Data (J), 2001, v. 004  p. 0001, 61.17, 23.78, , 4.34, 7.36, , , 1.09, , 
197, GI06-191693R, NGF's Additional New Data (J), 2001, v. 004  p. 0001, 56.5, 22.3, , , 6.76, , , 1.03, , 
198, GI03-191694R, NGF's Additional New Data (J), 2001, v. 004  p. 0003, 46.21, 6.1, , , 4.67, 5.42, , 0.57, , 
199, GI03-191695R, NGF's Additional New Data (J), 2001, v. 004  p. 0003, 47.88, 6.46, , , 4.58, 5.42, , 0.62, , 
200, GI03-191696, NGF's Additional New Data (J), 2001, v. 004  p. 0003, 50.58, 6.47, , , 4.65, 6.02, , 0.58, , 
201, GI03-191697, NGF's Additional New Data (J), 2001, v. 004  p. 0003, 50.25, 6.69, , , 4.99, 6.22, , 0.54, , 
202, GI03-191698R, NGF's Additional New Data (J), 2001, v. 004  p. 0003, 53.39, 6.92, , , 5.1, 6.58, , 0.49, , 
203, GI03-191699R, NGF's Additional New Data (J), 2001, v. 004  p. 0003, 48.72, 6.5, , 3.45, 4.76, 5.98, , 0.57, , 
204, GI03-191700R, NGF's Additional New Data (J), 2001, v. 004  p. 0003, 50.55, 6.56, , 3.62, 5.38, 6.53, , 0.56, , 
205, GI03-191701, NGF's Additional New Data (J), 2001, v. 004  p. 0003, 52.35, 6.89, , 3.8, 5.38, 6.82, , 0.61, , 
206, GI03-191702R, NGF's Additional New Data (J), 2001, v. 004  p. 0003, 54.61, 7.16, , 3.95, 5.75, 7.2, , 0.58, , 
207, GI03-191703R, NGF's Additional New Data (J), 2001, v. 004  p. 0003, 52.97, 6.97, , 7.89, 4.95, 6.2, , 0.64, , 
208, GI03-191704R, NGF's Additional New Data (J), 2001, v. 004  p. 0003, 54.81, 7.22, 0.06, 7.72, 5.37, 6.59, , 0.66, , 
209, GI03-191705R, NGF's Additional New Data (J), 2001, v. 004  p. 0003, 56.64, 7.47, 0.06, 8.21, 5.65, 7.19, , 0.62, , 
210, GI03-191706, NGF's Additional New Data (J), 2001, v. 004  p. 0003, 56.45, 7.6, 0.13, 12.23, 5.21, 6.59, , 0.64, , 
211, GI03-191707R, NGF's Additional New Data (J), 2001, v. 004  p. 0003, 58.22, 7.64, 0.04, 12.62, 6.03, 7.69, , 0.69, , 
212, GI03-191708R, NGF's Additional New Data (J), 2001, v. 004  p. 0003, 61.17, 8.02, 0.14, 17.87, 5.52, 7.28, , 0.72, 0.6463572414092034, 0.07364275859079661
213, GI03-191709R, NGF's Additional New Data (J), 2001, v. 004  p. 0003, 61.76, 8.09, 3.07, 13.11, 6.06, 7.91, , 0.71, 0.7104970746855523, -4.970746855523789E-4
214, GI03-191710R, NGF's Additional New Data (J), 2001, v. 004  p. 0003, 59.47, 7.9, 2.84, 9.07, 5.54, 7.24, , 0.63, , 
215, GI03-191711R, NGF's Additional New Data (J), 2001, v. 004  p. 0003, 57.44, 7.54, 2.59, 4.1, 5.49, 7.04, , 0.72, , 
216, GI03-191712, NGF's Additional New Data (J), 2001, v. 004  p. 0003, 63.17, 8.07, 6.13, 9.16, 5.82, 7.65, , 0.76, 0.7584897886035403, 0.001510211396459682
217, GI03-191713R, NGF's Additional New Data (J), 2001, v. 004  p. 0003, 55.66, 7.25, 2.73, , 5.4, 6.77, , 0.7, , 
218, GI03-191714, NGF's Additional New Data (J), 2001, v. 004  p. 0003, 60.24, 8.07, 5.81, 4.36, 5.68, 6.95, , 0.72, , 
219, GI03-191715R, NGF's Additional New Data (J), 2001, v. 004  p. 0003, 56.93, 7.49, 5.67, , 5.53, 6.86, , 0.73, , 
220, GI03-191716, NGF's Additional New Data (J), 2001, v. 004  p. 0003, 62.69, 8.42, 9.98, 4.96, 6.29, 7.66, , 0.81, 0.7993812767722468, 0.010618723227753257
221, GI03-191717, NGF's Additional New Data (J), 2001, v. 004  p. 0003, 60.93, 8.15, 8.76, , 5.88, 7.33, , 0.86, , 
222, GI03-191718, NGF's Additional New Data (J), 2001, v. 004  p. 0003, 66.84, 8.28, 11.79, , 5.77, 7.32, , 0.93, 0.8827950982328823, 0.04720490176711778
223, GI03-191736, NGF's Additional New Data (J), 2001, v. 004  p. 0003, 55.36, 11.19, 1.41, 21.35, 0.04, 7.22, , 0.79, , 
224, GI03-191737R, NGF's Additional New Data (J), 2001, v. 004  p. 0003, 55.79, 11.35, 1.74, 21.4, 2.57, 3.79, , 0.62, , 
225, GI03-191745R, NGF's Additional New Data (J), 2001, v. 004  p. 0003, 60.88, 12.43, 2.74, 13.3, 10.04, , , 0.7, 0.7540598892481278, -0.05405988924812788
226, GI03-191746R, NGF's Additional New Data (J), 2001, v. 004  p. 0003, 57.48, 10.98, 2.71, 13.04, 0.1, 15.18, , 0.79, 0.8240909996132278, -0.03409099961322781
227, GI03-191747R, NGF's Additional New Data (J), 2001, v. 004  p. 0005, 60.49, 11.52, 2.86, 12.61, 5.07, 7.45, , 0.68, 0.7146930204480386, -0.03469302044803857
228, GI06-191748, NGF's Additional New Data (J), 2001, v. 004  p. 0005, 52.41, 25.5, , , 8.78, 12.93, , 1.14, 1.0085352897941473, 0.1314647102058526
229, GI02-191756R, NGF's Additional New Data (J), 2001, v. 004  p. 0005, 44.92, 15.78, , , 9.27, 13.61, , 0.59, , 
230, GI03-191757R, NGF's Additional New Data (J), 2001, v. 004  p. 0005, 34.43, 12.26, , , 7.32, 10.86, , 0.47, , 
231, GI07-191758, NGF's Additional New Data (J), 2001, v. 004  p. 0005, 41.64, 14.42, , , 8.75, 13.15, , 0.75, , 
232, GI02-191759R, NGF's Additional New Data (J), 2001, v. 004  p. 0005, 45.13, 15.21, 4.43, , 14.06, 21.17, , 0.7, 0.9329066610458498, -0.2329066610458499
233, GI02-191760R, NGF's Additional New Data (J), 2001, v. 004  p. 0005, 43.27, 14.77, , 8.02, 13.54, 20.4, , 0.63, 0.8194251415281469, -0.18942514152814693
234, GI02-191761R, NGF's Additional New Data (J), 2001, v. 004  p. 0005, 37.26, 13.01, , , 11.72, 17.58, , 0.59, , 
235, GI02-191762R, NGF's Additional New Data (J), 2001, v. 004  p. 0005, 41.68, 14.33, , , 13.14, 19.7, , 0.68, , 
236, GI02-191763R, NGF's Additional New Data (J), 2001, v. 004  p. 0005, 42.37, 21.21, 2.43, , 13.88, 20.11, , 0.61, 0.9328530449119353, -0.32285304491193534
237, GI02-191764, NGF's Additional New Data (J), 2001, v. 004  p. 0005, 41.98, 21.6, , 3.78, 13.09, 19.55, , 0.63, 0.8829505042611946, -0.2529505042611946
238, GI02-191765R, NGF's Additional New Data (J), 2001, v. 004  p. 0005, 38.93, 20.48, , , 12.28, 17.48, , 0.57, , 
239, GI02-191766R, NGF's Additional New Data (J), 2001, v. 004  p. 0005, 41.46, 21.46, , , 12.9, 19.25, , 0.77, , 
240, GI02-191767R, NGF's Additional New Data (J), 2001, v. 004  p. 0005, 51.55, 15.0, , , 13.3, 20.15, , 0.74, 0.9823298715285371, -0.24232987152853713
241, GI02-191769R, NGF's Additional New Data (J), 2001, v. 004  p. 0005, 62.03, 15.01, , , 9.35, 13.61, , 0.9, 0.9852174526017796, -0.0852174526017796
242, GI03-191913, NGF's Additional New Data (J), 2001, v. 004  p. 0011, 60.43, , 0.08, 20.18, 19.31, , , 0.6, 0.5525569659349708, 0.047443034065029144
243, GI03-191924, NGF's Additional New Data (J), 2001, v. 004  p. 0011, 48.97, , 1.78, 20.19, 22.67, , , 0.61, , 
244, GI03-191926R, NGF's Additional New Data (J), 2001, v. 004  p. 0011, 48.4, , 5.71, 16.51, 22.68, , , 0.52, , 
245, GI03-191928R, NGF's Additional New Data (J), 2001, v. 004  p. 0011, 48.55, , 9.33, 11.07, 23.99, , , 0.54, , 
246, GI03-191929R, NGF's Additional New Data (J), 2001, v. 004  p. 0011, 48.5, , 0.09, 21.84, 20.18, , , 0.51, , 
247, GI03-191930R, NGF's Additional New Data (J), 2001, v. 004  p. 0011, 45.53, , 0.11, 20.31, 20.42, , , 0.49, , 
248, GI03-191931R, NGF's Additional New Data (J), 2001, v. 004  p. 0011, 43.42, , 0.12, 20.07, 19.35, , , 0.52, , 
249, GI03-191932R, NGF's Additional New Data (J), 2001, v. 004  p. 0011, 48.24, , 0.08, 19.35, 20.34, , , 0.51, , 
250, GJ02-194397, J. Non-Crystalline Solids, 2000, v. 263  p. 0207, 79.5, , , , 20.5, , , 0.8, , 
251, GJ02-203516, J. Non-Crystalline Solids, 2000, v. 272  p. 0034, 72.29, 0.6, 4.02, 9.64, 13.45, , , 0.9, , 
252, GJ02-207737, J. Ceramic Soc. Japan, 2001, v. 109  p. 0511, 79.5, , , , 20.5, , , 0.81, , 
253, GJ02-208349, J. Materials Science, 2001, v. 035  p. 2427, 73.32, , , 12.18, 14.5, , , 0.75, 0.7366994746237252, 0.013300525376274797
254, GI04-218506, Proc. ICG, 1998, v. A07  p. 0011, 45.0, , , , , 15.0, , 0.76, , 
255, GI04-218508, Proc. ICG, 1998, v. A07  p. 0011, 32.01, , , , , 4.77, , 0.42, , 
256, GI04-218509, Proc. ICG, 1998, v. A07  p. 0011, 32.1, , , , , 4.78, , 0.68, , 
257, GI04-218510, Proc. ICG, 1998, v. A07  p. 0011, 31.91, , , , , 4.76, , 0.54, , 
258, GI04-218511, Proc. ICG, 1998, v. A07  p. 0011, 31.89, , , , , 4.75, , 0.43, , 
259, GI04-218512, Proc. ICG, 1998, v. A07  p. 0011, 32.06, , , , , 4.78, , 0.62, , 
260, GI04-218513, Proc. ICG, 1998, v. A07  p. 0011, 27.35, , , , , 13.07, , 0.46, , 
261, GI04-218514, Proc. ICG, 1998, v. A07  p. 0011, 27.36, , , , , 13.07, , 0.71, , 
262, GI04-218515, Proc. ICG, 1998, v. A07  p. 0011, 25.86, , , , , 12.35, , 0.72, , 
263, GI04-218516, Proc. ICG, 1998, v. A07  p. 0011, 10.56, , , , , 4.04, , 0.54, , 
264, GI04-218517, Proc. ICG, 1998, v. A07  p. 0011, 10.99, , , , , 4.2, , 0.63, , 
265, GI04-218518, Proc. ICG, 1998, v. A07  p. 0011, 10.99, , , , , 4.2, , 0.61, , 
266, GI04-218519, Proc. ICG, 1998, v. A07  p. 0011, 27.3, , , , , 13.04, , 0.46, , 
267, GI04-218520, Proc. ICG, 1998, v. A07  p. 0011, 27.33, , , , , 13.06, , 0.83, , 
268, GI04-218521, Proc. ICG, 1998, v. A07  p. 0011, 10.98, , , , , 4.19, , 0.58, , 
269, GI04-218522, Proc. ICG, 1998, v. A07  p. 0011, 10.98, , , , , 4.2, , 0.5, , 
270, GI02-219059, Proc. ICG, 2000, v. S01  p. 0001, 72.39, 1.88, 3.79, 8.29, 12.7, 0.95, , 0.75, 0.7784866491673499, -0.028486649167349887
271, GI02-219060, Proc. ICG, 2000, v. S01  p. 0001, 77.77, 3.36, 2.66, 0.92, 13.58, 1.71, , 0.9, 0.9335124601420727, -0.03351246014207265
272, GI02-219405, Proc. ICG, 2002, v. P1D  p. 0008, 72.21, 1.92, 4.04, 7.98, 13.85, , , 0.75, 0.7750468861289254, -0.02504688612892536
273, GJ03-220285, J. Ceramic Soc. Japan, 2002, v. 110  p. 0834, *, *, , , , , , 0.75, , 
274, GJ03-220286, J. Ceramic Soc. Japan, 2002, v. 110  p. 0834, *, *, , , , , , 0.64, , 
275, GP03-225007, US Patent    AGC (J), 2002, A6500778, 57.2, 3.0, 1.5, 8.5, 4.8, 8.0, , 0.74, , 
276, GP03-225008, US Patent    AGC (J), 2002, A6500778, 57.6, 7.0, 2.0, 5.0, 4.1, 6.3, , 0.65, , 
277, GP02-225009, US Patent    AGC (J), 2002, A6500778, 71.2, 1.8, 4.0, 9.0, 13.0, 1.0, , 0.75, 0.7608765644631974, -0.010876564463197402
278, GP02-226088, European Patent    Pilkington (GB), 2002, A1218303, 73.15, 0.64, 0.1, 11.71, 13.68, 0.33, 0.3, 0.67, 0.6229050550107604, 0.04709494498923961
279, GP02-226089, European Patent    Pilkington (GB), 2002, A1218303, 71.8, 0.6, 1.1, 10.1, 14.9, 0.3, 0.25, 0.65, 0.7927583616818272, -0.1427583616818272
280, GP02-226090, European Patent    Pilkington (GB), 2002, A1218303, 70.9, 0.6, 3.9, 7.8, 15.3, 0.3, 0.25, 0.71, 0.807733140287296, -0.09773314028729607
281, GJ02-228907, J. Non-Crystalline Solids, 2003, v. 316  p. 0054, 75.8, , , 10.08, 14.12, , , 0.72, 0.7810482535252699, -0.06104825352526988
282, GJ02-228908, J. Non-Crystalline Solids, 2003, v. 316  p. 0054, 71.15, , , 10.76, 18.09, , , 0.71, , 
283, GJ02-228909, J. Non-Crystalline Solids, 2003, v. 316  p. 0054, 74.14, , , 9.63, 16.23, , , 0.7, , 
284, GJ02-228910, J. Non-Crystalline Solids, 2003, v. 316  p. 0054, 77.13, , , 8.51, 14.36, , , 0.76, , 
285, GJ02-228911, J. Non-Crystalline Solids, 2003, v. 316  p. 0054, 80.12, , , 7.38, 12.5, , , 0.82, , 
286, GJ02-228926, J. Non-Crystalline Solids, 2003, v. 316  p. 0153, 72.29, 0.6, 4.02, 9.64, 13.45, , , 0.7, 0.7476083542488519, -0.0476083542488519
287, GJ02-241086, J. Materials Science, 1987, v. 022  p. 1682, 78.45, 6.57, , , 14.98, , , 0.714, 0.9604946546771225, -0.2464946546771225
288, GC02-242672, Schott AG (DE), 2008, IOG-10, *, , , , , , , 0.71, , 
289, GC02-245061, Corning Inc. (US), 2010, GORILLA, *, *, , , , , , 0.7, , 
290, GI02-245501, Proc. Japan Cong. Materials Res. (J), 1991, v. 034  p. 0149, 70.0, , , 5.0, 25.0, , , 0.77, 0.8380283990927782, -0.06802839909277814
291, GJ02-251547, J. Materials Science, 2003, v. 038  p. 1063, 69.4, 2.4, 4.7, 7.58, 14.33, 1.49, , 0.89, 0.7907201800329666, 0.09927981996703339
292, GJ02-251548, J. Materials Science, 2003, v. 038  p. 1063, 71.79, 2.07, 4.1, 6.73, 13.58, 1.63, , 0.87, 0.8190686460589033, 0.05093135394109671
293, GP06-256018, Japanese Patent    Konica Minolta (J), 2004, A161597, 52.99, 12.48, 4.29, 6.29, 4.49, 2.3, , 0.88, , 
294, GI02-257643, Proc. ICG, 2004, v. 007  p. 0019, *, , , *, *, , , 0.72, , 
295, GI02-257644, Proc. ICG, 2004, v. 007  p. 0019, 71.15, , , 10.76, 18.09, , , 0.7, , 
296, GI02-257645, Proc. ICG, 2004, v. 007  p. 0019, 74.14, , , 9.63, 16.23, , , 0.71, , 
297, GI02-257646, Proc. ICG, 2004, v. 007  p. 0019, 77.13, , , 8.51, 14.36, , , 0.76, , 
298, GI02-257647, Proc. ICG, 2004, v. 007  p. 0019, 80.12, , , 7.38, 12.5, , , 0.82, , 
299, GJ02-258697, Physics and Chemistry of  Glasses, 2004, v. 045  p. 0037, 76.82, 3.34, , 4.6, 15.24, , , 0.75, 0.8765985455806112, -0.12659854558061123
300, GJ02-258698, Physics and Chemistry of  Glasses, 2004, v. 045  p. 0037, 77.33, 3.36, 1.66, 2.31, 15.34, , , 0.77, 0.9048442626091124, -0.13484426260911242
301, GJ02-258699, Physics and Chemistry of  Glasses, 2004, v. 045  p. 0037, 77.82, 3.39, 3.35, , 15.44, , , 0.79, 0.9331407623555376, -0.14314076235553752
302, GJ02-258700, Physics and Chemistry of  Glasses, 2004, v. 045  p. 0037, 75.03, 3.4, 4.03, , 17.54, , , 0.78, 0.9168403175755484, -0.13684031757554838
303, GJ02-258701, Physics and Chemistry of  Glasses, 2004, v. 045  p. 0037, 72.08, 9.78, 1.29, , 16.85, , , 0.76, 0.9279049596116764, -0.1679049596116764
304, GJ02-258702, Physics and Chemistry of  Glasses, 2004, v. 045  p. 0037, 78.23, 3.36, 2.66, 0.92, 13.28, 1.55, , 0.8, 0.9344508894055554, -0.13445088940555538
305, GJ02-258703, Physics and Chemistry of  Glasses, 2004, v. 045  p. 0037, 76.83, 3.36, 2.66, 2.31, 13.29, 1.55, , 0.81, 0.9061258683838638, -0.09612586838386372
306, GJ02-258704, Physics and Chemistry of  Glasses, 2004, v. 045  p. 0037, 75.41, 3.37, 2.66, 3.7, 13.3, 1.56, , 0.76, 0.8777886657100751, -0.11778866571007507
307, GJ02-258705, Physics and Chemistry of  Glasses, 2004, v. 045  p. 0037, 71.15, , , 10.76, 18.09, , , 0.71, , 
308, GJ02-258706, Physics and Chemistry of  Glasses, 2004, v. 045  p. 0037, 74.14, , , 9.63, 16.23, , , 0.7, 0.781209222761127, -0.08120922276112708
309, GJ02-258707, Physics and Chemistry of  Glasses, 2004, v. 045  p. 0037, 77.13, , , 8.51, 14.36, , , 0.76, 0.8119699602803252, -0.05196996028032519
310, GJ02-258708, Physics and Chemistry of  Glasses, 2004, v. 045  p. 0037, 80.12, , , 7.38, 12.5, , , 0.82, , 
311, GJ02-258709, Physics and Chemistry of  Glasses, 2004, v. 045  p. 0037, 81.24, , 4.09, , 14.67, , , 0.74, 0.9398076865723, -0.19980768657229997
312, GJ02-258710, Physics and Chemistry of  Glasses, 2004, v. 045  p. 0037, 78.23, , 6.91, , 14.86, , , 0.78, 0.9086643934284149, -0.12866439342841485
313, GJ02-258711, Physics and Chemistry of  Glasses, 2004, v. 045  p. 0037, 75.13, , 9.8, , 15.07, , , 0.82, 0.8766828834982207, -0.056682883498220704
314, GJ02-259428, J. Non-Crystalline Solids, 2004, v. 344  p. 0037, 72.69, , , , 27.31, , , 0.96, 0.9299157882832196, 0.03008421171678033
315, GJ02-259429, J. Non-Crystalline Solids, 2004, v. 344  p. 0037, 66.48, 8.76, , , 24.76, , , 0.95, 0.9114727620575775, 0.03852723794242241
316, GJ02-259430, J. Non-Crystalline Solids, 2004, v. 344  p. 0037, 61.43, 16.2, , , 22.37, , , 0.9, 0.8967648138324227, 0.003235186167577342
317, GJ02-259431, J. Non-Crystalline Solids, 2004, v. 344  p. 0037, 54.78, 23.58, , , 21.64, , , 0.91, 0.8751808539477548, 0.03481914605224523
318, GJ02-259432, J. Non-Crystalline Solids, 2004, v. 344  p. 0037, 46.55, 30.74, , , 22.71, , , 0.88, 0.8466594600555422, 0.03334053994445785
319, GJ02-259433, J. Non-Crystalline Solids, 2004, v. 344  p. 0037, 41.43, 36.37, , , 22.2, , , 0.86, 0.8299937198447584, 0.030006280155241538
320, GJ02-259434, J. Non-Crystalline Solids, 2004, v. 344  p. 0037, 37.06, 41.83, , , 21.11, , , 0.875, 0.8163694729278048, 0.05863052707219518
321, GJ02-259435, J. Non-Crystalline Solids, 2004, v. 344  p. 0037, 33.8, 44.71, , , 21.49, , , 0.87, 0.8051120039581261, 0.0648879960418739
322, GJ02-259436, J. Non-Crystalline Solids, 2004, v. 344  p. 0044, 72.13, 0.69, 4.03, 9.7, 13.45, , , 0.7, 0.7459787955204834, -0.04597879552048345
