Repository: simoncappe/compo_mig

File: code brut/ym_table.csv (part 1 of 43)
Search Condition
State,Not Specified
Composition
,Component Unit,mass%
Component,Main,,Component,,,,min,max
,,NOT,B2O3,,,,,,
,*,AND,Na2O,,,,,,
,*,AND,MgO,,,,,,
,,OR,Al2O3,,,,,,
,*,AND,SiO2,,,,,,
,,OR,SO2,SO3,,,,,
,,OR,K2O,,,,,,
,*,AND,CaO,,,,,,
,Total of Main Components >=,95,%
Commercial Glass,
Glass System,
Filler,
Crystal,
Substrate,
Shape,
Usage,
Property
,Property,,,,Unit,min,max
,Young's Modulus at RT,,,,Common,,
OR,Young's Modulus at RT,,,,Common,,
Structure
,Structure,Element,Unit,min,max
Data Source
,Data Source,Year,,Number,Cat No,Pat Co
Glass ID,,
Max Data,50000

List Condition
,Component Unit,mass%
,Property Unit,Common

No., Glass No., Data Source, Year, Data Source Number, SiO2, B2O3, Al2O3, MgO, CaO, Na2O, K2O, SO3, SO2, Young's Modulus at RT ( GPa )
1, GJ02-003211, J. Ceramic Soc. Japan, 1988, v. 096  p. 1012, 60.5, , 1.44, , , 9.67, , , , 81.97
2, GJ20-003944, J. Ceramic Soc. Japan, 1984, v. 092  p. 0431, , , 7.77, 20.4, , , , , , 61.29
3, GJ20-003945, J. Ceramic Soc. Japan, 1984, v. 092  p. 0431, , , 5.89, 24.44, , , , , , 68.48
4, GJ20-003946, J. Ceramic Soc. Japan, 1984, v. 092  p. 0431, , , 5.72, 22.61, , , , , , 64.83
5, GJ20-003947, J. Ceramic Soc. Japan, 1984, v. 092  p. 0431, , , 5.56, 20.89, , , , , , 61.47
6, GJ20-003948, J. Ceramic Soc. Japan, 1984, v. 092  p. 0431, , , 5.41, 19.25, , , , , , 59.1
7, GJ20-003949, J. Ceramic Soc. Japan, 1984, v. 092  p. 0431, , , 2.79, 21.5, , , , , , 58.5
8, GJ20-003950, J. Ceramic Soc. Japan, 1984, v. 092  p. 0431, , , 7.19, , 26.28, , , , , 64.46
9, GJ20-003951, J. Ceramic Soc. Japan, 1984, v. 092  p. 0431, , , 5.25, , 28.9, , , , , 65.34
10, GJ20-003952, J. Ceramic Soc. Japan, 1984, v. 092  p. 0431, , , 5.14, , 26.86, , , , , 62.24
11, GJ20-003953, J. Ceramic Soc. Japan, 1984, v. 092  p. 0431, , , 5.03, , 24.91, , , , , 61.27
12, GJ20-003954, J. Ceramic Soc. Japan, 1984, v. 092  p. 0431, , , 2.57, , 27.59, , , , , 59.74
13, GB02-004791, Handbook of Glass Properties, 1986, v. 001  p. 0313, 65.68, , , , , , 34.32, , , 46.45
14, GB02-004793, Handbook of Glass Properties, 1986, v. 001  p. 0313, 71.84, , , , , , 28.16, , , 49.04
15, GB02-004795, Handbook of Glass Properties, 1986, v. 001  p. 0313, 78.33, , , , , , 21.67, , , 52.67
16, GB02-004862, Handbook of Glass Properties, 1986, v. 001  p. 0318, 56.27, , , , , 29.02, 14.7, , , 58.2
17, GB02-004863, Handbook of Glass Properties, 1986, v. 001  p. 0318, 53.58, , , , , 18.42, 28.0, , , 55.6
18, GB02-004864, Handbook of Glass Properties, 1986, v. 001  p. 0318, 51.13, , , , , 8.79, 40.08, , , 47.8
19, GB02-004865, Handbook of Glass Properties, 1986, v. 001  p. 0318, 67.55, , , , , 24.88, 7.56, , , 59.2
20, GB02-004866, Handbook of Glass Properties, 1986, v. 001  p. 0318, 65.85, , , , , 19.4, 14.75, , , 55.2
21, GB02-004867, Handbook of Glass Properties, 1986, v. 001  p. 0318, 64.23, , , , , 14.2, 21.57, , , 56.1
22, GB02-004868, Handbook of Glass Properties, 1986, v. 001  p. 0318, 62.69, , , , , 9.24, 28.08, , , 53.9
23, GB02-004869, Handbook of Glass Properties, 1986, v. 001  p. 0318, 61.22, , , , , 4.51, 34.27, , , 52.1
24, GB02-004870, Handbook of Glass Properties, 1986, v. 001  p. 0318, 77.44, , , , , 14.98, 7.59, , , 59.2
25, GB02-004871, Handbook of Glass Properties, 1986, v. 001  p. 0318, 75.48, , , , , 9.73, 14.79, , , 54.2
26, GB02-004872, Handbook of Glass Properties, 1986, v. 001  p. 0318, 73.62, , , , , 4.74, 21.64, , , 56.6
27, GJ06-005415, J. American Ceramic Soc., 1970, v. 053  p. 0005, 45.36, , 20.01, , , 34.62, , , , 70.38
28, GJ06-005417, J. American Ceramic Soc., 1970, v. 053  p. 0005, 49.37, , 22.85, , , 27.78, , , , 67.62
29, GJ05-005433, J. American Ceramic Soc., 1980, v. 063  p. 0072, 58.13, 34.92, , , , 1.73, 5.22, , , 46.5
30, GJ05-005434, J. American Ceramic Soc., 1980, v. 063  p. 0072, 92.37, 7.45, , , , 0.02, 0.15, , , 63.0
31, GJ02-005531, J. Ceramic Soc. Japan, 1985, v. 093  p. 0144, *, , *, *, *, *, , , , 73.6
32, GJ06-005813, J. American Ceramic Soc., 1978, v. 061  p. 0248, 31.02, , 21.72, , , , , , , 114.5
33, GJ06-005814, J. American Ceramic Soc., 1978, v. 061  p. 0248, 35.04, , 25.01, , , , , , , 112.3
34, GJ06-005815, J. American Ceramic Soc., 1978, v. 061  p. 0248, 29.77, , 21.25, , , , , , , 94.9
35, GJ06-005816, J. American Ceramic Soc., 1978, v. 061  p. 0248, 23.88, , 24.31, , , , , , , 99.7
36, GJ06-005817, J. American Ceramic Soc., 1978, v. 061  p. 0248, 28.08, , 19.66, , , , , , , 105.6
37, GJ06-005818, J. American Ceramic Soc., 1978, v. 061  p. 0248, 25.95, , 26.41, , , , , , , 114.9
38, GJ06-005819, J. American Ceramic Soc., 1978, v. 061  p. 0248, 22.85, , 26.97, , , , , , , 110.9
39, GJ06-005820, J. American Ceramic Soc., 1978, v. 061  p. 0248, 25.01, , 24.95, , , , , , , 114.5
40, GJ06-005821, J. American Ceramic Soc., 1978, v. 061  p. 0248, 23.13, , 21.21, , , , , , , 121.3
41, GJ06-005822, J. American Ceramic Soc., 1978, v. 061  p. 0248, 21.24, , 21.19, , , , , , , 106.6
42, GJ06-005823, J. American Ceramic Soc., 1978, v. 061  p. 0248, 19.2, , 17.61, , , , , , , 107.5
43, GJ06-005824, J. American Ceramic Soc., 1978, v. 061  p. 0248, 18.23, , 17.56, , , , , , , 107.0
44, GJ06-005825, J. American Ceramic Soc., 1978, v. 061  p. 0248, 16.79, , 17.48, , , , , , , 105.9
45, GJ06-005826, J. American Ceramic Soc., 1978, v. 061  p. 0248, 16.36, , 23.79, , , , , , , 116.8
46, GJ06-005827, J. American Ceramic Soc., 1978, v. 061  p. 0248, 14.89, , 23.68, , , , , , , 116.7
47, GJ06-005828, J. American Ceramic Soc., 1978, v. 061  p. 0248, 13.91, , 23.61, , , , , , , 112.5
48, GB02-006409, Handbook of Glass Properties, 1986, v. 001  p. 0320, 59.45, , 0.3, , , , , , , 81.0
49, GB02-006410, Handbook of Glass Properties, 1986, v. 001  p. 0320, 67.01, , 0.17, , , , , , , 87.0
50, GB02-006411, Handbook of Glass Properties, 1986, v. 001  p. 0320, 58.88, , 1.01, , , , , , , 77.0
51, GB02-006412, Handbook of Glass Properties, 1986, v. 001  p. 0320, 60.2, , 0.33, , , , , , , 83.0
52, GB02-006413, Handbook of Glass Properties, 1986, v. 001  p. 0320, 76.53, , 0.39, 12.72, , , , , , 86.0
53, GB02-006419, Handbook of Glass Properties, 1986, v. 001  p. 0321, 62.18, , 0.16, , , 16.44, , , , 64.0
54, GB02-006422, Handbook of Glass Properties, 1986, v. 001  p. 0321, 59.96, , 0.15, , , 15.04, , , , 74.0
55, GB02-006424, Handbook of Glass Properties, 1986, v. 001  p. 0321, 67.91, , 0.53, 11.12, , 20.44, , , , 72.0
56, GB02-006459, Handbook of Glass Properties, 1986, v. 001  p. 0325, 51.05, , 0.26, , , , 21.37, , , 57.0
57, GB02-006460, Handbook of Glass Properties, 1986, v. 001  p. 0325, 55.0, , , , , , 14.78, , , 61.2
58, GB02-006461, Handbook of Glass Properties, 1986, v. 001  p. 0325, 56.57, , 0.29, , , , 22.95, , , 61.0
59, GB02-006462, Handbook of Glass Properties, 1986, v. 001  p. 0325, 61.84, , , , , , 16.62, , , 64.6
60, GB02-006463, Handbook of Glass Properties, 1986, v. 001  p. 0325, 51.43, , 0.89, , , , 18.87, , , 54.0
61, GB02-006464, Handbook of Glass Properties, 1986, v. 001  p. 0325, 51.95, , , , , , 13.96, , , 61.5
62, GB02-006465, Handbook of Glass Properties, 1986, v. 001  p. 0325, 61.05, , , , 14.91, , 24.03, , , 45.0
63, GB02-006466, Handbook of Glass Properties, 1986, v. 001  p. 0325, 66.28, , , , 15.91, , 17.81, , , 72.1
64, GB02-006467, Handbook of Glass Properties, 1986, v. 001  p. 0325, 69.38, , , 11.97, , , 18.65, , , 63.5
65, GB02-006468, Handbook of Glass Properties, 1986, v. 001  p. 0325, 67.49, , 0.51, , , , 24.99, , , 68.0
66, GB02-006469, Handbook of Glass Properties, 1986, v. 001  p. 0325, 72.69, , , , , , 19.53, , , 71.2
67, GB02-006470, Handbook of Glass Properties, 1986, v. 001  p. 0326, 53.63, , , , , , 34.28, , , 54.4
68, GB02-006471, Handbook of Glass Properties, 1986, v. 001  p. 0326, 46.63, , , , , , 29.84, , , 60.3
69, GB02-006472, Handbook of Glass Properties, 1986, v. 001  p. 0326, 60.05, , , , , , 29.69, , , 54.3
70, GB02-006473, Handbook of Glass Properties, 1986, v. 001  p. 0326, 56.75, , , , , , 28.0, , , 56.6
71, GB02-006474, Handbook of Glass Properties, 1986, v. 001  p. 0326, 39.86, , , , , , 25.45, , , 65.9
72, GB02-006475, Handbook of Glass Properties, 1986, v. 001  p. 0326, 53.33, , , , , , 26.33, , , 60.1
73, GB02-006476, Handbook of Glass Properties, 1986, v. 001  p. 0326, 49.93, , , , , , 24.7, , , 60.4
74, GB02-006477, Handbook of Glass Properties, 1986, v. 001  p. 0326, 46.53, , , , , , 23.0, , , 62.1
75, GB02-006478, Handbook of Glass Properties, 1986, v. 001  p. 0326, 66.86, , , , , , 24.69, , , 56.1
76, GB02-006479, Handbook of Glass Properties, 1986, v. 001  p. 0326, 43.17, , , , , , 21.34, , , 66.8
77, GB02-006480, Handbook of Glass Properties, 1986, v. 001  p. 0326, 40.53, , , , , , 20.06, , , 68.3
78, GB02-006481, Handbook of Glass Properties, 1986, v. 001  p. 0326, 60.46, , , , , , 22.3, , , 60.0
79, GB02-006482, Handbook of Glass Properties, 1986, v. 001  p. 0326, 53.78, , , , , , 19.86, , , 63.8
80, GB02-006483, Handbook of Glass Properties, 1986, v. 001  p. 0326, 72.26, , , , , , 20.63, , , 58.5
81, GB02-006484, Handbook of Glass Properties, 1986, v. 001  p. 0326, 73.03, , , , , , 20.0, , , 58.7
82, GB02-006485, Handbook of Glass Properties, 1986, v. 001  p. 0326, 46.9, , , , , , 17.27, , , 68.6
83, GB02-006486, Handbook of Glass Properties, 1986, v. 001  p. 0326, 67.22, , , , , , 18.47, , , 61.6
84, GB02-006487, Handbook of Glass Properties, 1986, v. 001  p. 0326, 43.76, , , , , , 16.24, , , 70.0
85, GB02-006488, Handbook of Glass Properties, 1986, v. 001  p. 0326, 60.98, , , , , , 16.7, , , 64.0
86, GB02-006489, Handbook of Glass Properties, 1986, v. 001  p. 0326, 49.38, , , , , , 13.59, , , 69.04
87, GB02-006490, Handbook of Glass Properties, 1986, v. 001  p. 0326, 73.37, , , , , , 15.18, , , 62.3
88, GB02-006491, Handbook of Glass Properties, 1986, v. 001  p. 0326, 59.92, , , , , , 13.02, , , 67.4
89, GB02-006492, Handbook of Glass Properties, 1986, v. 001  p. 0326, 77.91, , , , , , 12.47, , , 63.71
90, GB02-006493, Handbook of Glass Properties, 1986, v. 001  p. 0326, 68.24, , , , , , 10.4, , , 67.0
91, GB02-006494, Handbook of Glass Properties, 1986, v. 001  p. 0326, 76.55, , , , , , 7.67, , , 66.0
92, GB02-006495, Handbook of Glass Properties, 1986, v. 001  p. 0326, 42.27, , , , , , 16.64, , , 44.1
93, GB02-006496, Handbook of Glass Properties, 1986, v. 001  p. 0326, 39.39, , , , , , 5.97, , , 53.54
94, GB02-006497, Handbook of Glass Properties, 1986, v. 001  p. 0326, 37.16, , , , , , 4.62, , , 54.09
95, GB02-006498, Handbook of Glass Properties, 1986, v. 001  p. 0326, 34.19, , , , , , 3.15, , , 54.26
96, GB02-006499, Handbook of Glass Properties, 1986, v. 001  p. 0326, 31.05, , , , , , 2.29, , , 54.11
97, GB03-006508, Handbook of Glass Properties, 1986, v. 001  p. 0336, 36.74, , 6.23, , , , , , , 81.0
98, GB03-006509, Handbook of Glass Properties, 1986, v. 001  p. 0336, 36.76, , 9.36, , , , , , , 82.5
99, GB03-006510, Handbook of Glass Properties, 1986, v. 001  p. 0336, 36.78, , 12.48, , , , , , , 82.8
100, GB03-006511, Handbook of Glass Properties, 1986, v. 001  p. 0336, 36.8, , 15.61, , , , , , , 84.0
101, GB03-006512, Handbook of Glass Properties, 1986, v. 001  p. 0336, 36.82, , 18.74, , , , , , , 83.6
102, GB03-006513, Handbook of Glass Properties, 1986, v. 001  p. 0336, 41.52, , 6.4, , , , , , , 80.3
103, GB03-006514, Handbook of Glass Properties, 1986, v. 001  p. 0336, 41.54, , 9.61, , , , , , , 81.6
104, GB03-006515, Handbook of Glass Properties, 1986, v. 001  p. 0336, 41.56, , 12.82, , , , , , , 82.2
105, GB03-006516, Handbook of Glass Properties, 1986, v. 001  p. 0336, 41.59, , 16.04, , , , , , , 83.2
106, GB03-006517, Handbook of Glass Properties, 1986, v. 001  p. 0336, 41.61, , 19.25, , , , , , , 78.1
107, GB03-006518, Handbook of Glass Properties, 1986, v. 001  p. 0336, 52.36, , 33.46, , 14.17, , , , , 98.2
108, GB03-006519, Handbook of Glass Properties, 1986, v. 001  p. 0336, 53.28, , 30.14, , 16.58, , , , , 93.7
109, GB03-006520, Handbook of Glass Properties, 1986, v. 001  p. 0336, 55.82, , 20.99, , 23.18, , , , , 91.8
110, GB03-006521, Handbook of Glass Properties, 1986, v. 001  p. 0336, 58.0, , 13.12, , 28.87, , , , , 93.1
111, GB03-006528, Handbook of Glass Properties, 1986, v. 001  p. 0335, 47.18, , 29.49, 23.32, , , , , , 109.7
112, GB03-006529, Handbook of Glass Properties, 1986, v. 001  p. 0335, 48.42, , 25.94, 25.64, , , , , , 111.0
113, GB03-006530, Handbook of Glass Properties, 1986, v. 001  p. 0335, 49.71, , 22.2, 28.08, , , , , , 109.9
114, GB03-006531, Handbook of Glass Properties, 1986, v. 001  p. 0335, 48.05, , 32.61, 19.34, , , , , , 108.1
115, GB03-006532, Handbook of Glass Properties, 1986, v. 001  p. 0335, 49.26, , 29.26, 21.48, , , , , , 109.2
116, GB03-006533, Handbook of Glass Properties, 1986, v. 001  p. 0335, 50.54, , 25.73, 23.73, , , , , , 109.4
117, GB03-006534, Handbook of Glass Properties, 1986, v. 001  p. 0335, 51.88, , 22.01, 26.1, , , , , , 108.9
118, GB03-006535, Handbook of Glass Properties, 1986, v. 001  p. 0335, 53.3, , 18.09, 28.61, , , , , , 107.4
119, GB03-006536, Handbook of Glass Properties, 1986, v. 001  p. 0335, 52.03, , 32.1, 15.86, , , , , , 104.1
120, GB03-006537, Handbook of Glass Properties, 1986, v. 001  p. 0335, 53.32, , 28.79, 17.88, , , , , , 103.9
121, GB03-006538, Handbook of Glass Properties, 1986, v. 001  p. 0335, 54.68, , 25.3, 20.01, , , , , , 106.8
122, GB03-006539, Handbook of Glass Properties, 1986, v. 001  p. 0335, 56.11, , 21.64, 22.24, , , , , , 106.4
123, GB03-006540, Handbook of Glass Properties, 1986, v. 001  p. 0335, 57.62, , 17.78, 24.6, , , , , , 104.4
124, GB05-006577, Handbook of Glass Properties, 1986, v. 001  p. 0331, 38.49, 22.3, , , , , 39.21, , , 51.8
125, GB05-006578, Handbook of Glass Properties, 1986, v. 001  p. 0331, 40.96, 23.73, , , , , 35.31, , , 61.06
126, GB05-006579, Handbook of Glass Properties, 1986, v. 001  p. 0331, 42.32, 24.51, , , , , 33.17, , , 60.98
127, GB05-006580, Handbook of Glass Properties, 1986, v. 001  p. 0331, 43.77, 25.35, , , , , 30.88, , , 63.84
128, GB05-006581, Handbook of Glass Properties, 1986, v. 001  p. 0331, 45.32, 26.26, , , , , 28.42, , , 65.21
129, GB05-006582, Handbook of Glass Properties, 1986, v. 001  p. 0331, 46.99, 27.22, , , , , 25.78, , , 65.44
130, GB05-006583, Handbook of Glass Properties, 1986, v. 001  p. 0331, 48.79, 28.26, , , , , 22.95, , , 64.55
131, GB05-006584, Handbook of Glass Properties, 1986, v. 001  p. 0331, 49.74, 28.82, , , , , 21.44, , , 62.15
132, GB05-006585, Handbook of Glass Properties, 1986, v. 001  p. 0331, 50.73, 29.38, , , , , 19.89, , , 58.99
133, GB05-006586, Handbook of Glass Properties, 1986, v. 001  p. 0331, 52.83, 30.61, , , , , 16.56, , , 56.09
134, GB05-006587, Handbook of Glass Properties, 1986, v. 001  p. 0331, 55.12, 31.92, , , , , 12.96, , , 48.67
135, GB05-006588, Handbook of Glass Properties, 1986, v. 001  p. 0331, 25.75, 29.84, , , , , 44.4, , , 49.08
136, GB05-006589, Handbook of Glass Properties, 1986, v. 001  p. 0331, 26.84, 31.09, , , , , 42.07, , , 52.4
137, GB05-006590, Handbook of Glass Properties, 1986, v. 001  p. 0331, 29.3, 33.95, , , , , 36.75, , , 57.37
138, GB05-006591, Handbook of Glass Properties, 1986, v. 001  p. 0331, 30.71, 35.58, , , , , 33.7, , , 60.07
139, GB05-006592, Handbook of Glass Properties, 1986, v. 001  p. 0331, 32.26, 37.38, , , , , 30.35, , , 58.66
140, GB05-006593, Handbook of Glass Properties, 1986, v. 001  p. 0331, 33.98, 39.37, , , , , 26.64, , , 55.92
141, GB05-006594, Handbook of Glass Properties, 1986, v. 001  p. 0331, 35.9, 41.59, , , , , 22.51, , , 51.89
142, GB05-006595, Handbook of Glass Properties, 1986, v. 001  p. 0331, 38.04, 44.07, , , , , 17.88, , , 44.96
143, GB05-006596, Handbook of Glass Properties, 1986, v. 001  p. 0331, 43.19, 50.04, , , , , 6.77, , , 33.91
144, GB02-006597, Handbook of Glass Properties, 1986, v. 001  p. 0331, 51.59, , 32.97, , , 15.43, , , , 78.0
145, GB02-006598, Handbook of Glass Properties, 1986, v. 001  p. 0331, 52.37, , 29.62, , , 18.01, , , , 73.9
146, GB02-006599, Handbook of Glass Properties, 1986, v. 001  p. 0331, 53.62, , 24.26, , , 22.12, , , , 73.0
147, GB02-006600, Handbook of Glass Properties, 1986, v. 001  p. 0331, 56.29, , 12.74, , , 30.97, , , , 69.2
148, GB02-006603, Handbook of Glass Properties, 1986, v. 001  p. 0331, 47.72, , 34.7, , , 17.58, , , , 77.5
149, GB02-006604, Handbook of Glass Properties, 1986, v. 001  p. 0331, 52.37, , 29.62, , , 18.01, , , , 73.2
150, GB02-006605, Handbook of Glass Properties, 1986, v. 001  p. 0331, 65.06, , 15.77, , , 19.17, , , , 69.8
151, GB02-006606, Handbook of Glass Properties, 1986, v. 001  p. 0331, 72.04, , 8.15, , , 19.81, , , , 65.0
152, GB02-006608, Handbook of Glass Properties, 1986, v. 001  p. 0330, 60.29, , 8.12, , , 31.59, , , , 63.9
153, GB02-006609, Handbook of Glass Properties, 1986, v. 001  p. 0330, 62.24, , 8.12, , , 29.63, , , , 63.4
154, GB02-006610, Handbook of Glass Properties, 1986, v. 001  p. 0330, 58.51, , 22.91, , , 18.57, , , , 71.3
155, GB02-006611, Handbook of Glass Properties, 1986, v. 001  p. 0330, 57.65, , 26.34, , , 16.01, , , , 71.2
156, GB02-006612, Handbook of Glass Properties, 1986, v. 001  p. 0330, 36.98, , 41.83, , , 21.19, , , , 78.5
157, GB02-006613, Handbook of Glass Properties, 1986, v. 001  p. 0330, 42.3, , 35.89, , , 21.81, , , , 73.9
158, GB02-006614, Handbook of Glass Properties, 1986, v. 001  p. 0330, 47.94, , 29.58, , , 22.48, , , , 70.9
159, GB02-006615, Handbook of Glass Properties, 1986, v. 001  p. 0330, 53.94, , 22.88, , , 23.18, , , , 68.4
160, GB02-006616, Handbook of Glass Properties, 1986, v. 001  p. 0330, 60.32, , 15.75, , , 23.93, , , , 67.0
161, GB02-006617, Handbook of Glass Properties, 1986, v. 001  p. 0330, 67.13, , 8.14, , , 24.73, , , , 63.5
162, GB02-006618, Handbook of Glass Properties, 1986, v. 001  p. 0330, 50.89, , 35.98, , , 13.12, , , , 77.3
163, GB02-006619, Handbook of Glass Properties, 1986, v. 001  p. 0330, 56.81, , 29.66, , , 13.52, , , , 73.7
164, GB02-006620, Handbook of Glass Properties, 1986, v. 001  p. 0330, 63.11, , 22.94, , , 13.95, , , , 71.9
165, GB02-006621, Handbook of Glass Properties, 1986, v. 001  p. 0330, 69.81, , 15.79, , , 14.4, , , , 70.9
166, GB02-006622, Handbook of Glass Properties, 1986, v. 001  p. 0330, 76.95, , 8.16, , , 14.88, , , , 65.3
167, GB02-006702, Handbook of Glass Properties, 1986, v. 001  p. 0327, 85.04, , 7.12, , , , , , , 77.6
168, GB02-006703, Handbook of Glass Properties, 1986, v. 001  p. 0327, 81.75, , 10.53, , , , , , , 78.8
169, GB02-006704, Handbook of Glass Properties, 1986, v. 001  p. 0327, 78.54, , 13.85, , , , , , , 80.1
170, GB02-006705, Handbook of Glass Properties, 1986, v. 001  p. 0327, 75.43, , 17.06, , , , , , , 81.8
171, GB02-006706, Handbook of Glass Properties, 1986, v. 001  p. 0327, 72.41, , 20.19, , , , , , , 82.6
172, GB02-006707, Handbook of Glass Properties, 1986, v. 001  p. 0327, 76.99, , 9.33, , , , , , , 81.8
173, GB02-006708, Handbook of Glass Properties, 1986, v. 001  p. 0327, 75.01, , 12.73, , , , , , , 82.4
174, GB02-006709, Handbook of Glass Properties, 1986, v. 001  p. 0327, 69.64, , 21.94, , , , , , , 83.0
175, GB02-006710, Handbook of Glass Properties, 1986, v. 001  p. 0327, 68.02, , 24.73, , , , , , , 82.8
176, GB02-006711, Handbook of Glass Properties, 1986, v. 001  p. 0327, 66.6, , 26.2, , , , , , , 82.8
177, GB02-006712, Handbook of Glass Properties, 1986, v. 001  p. 0327, 63.65, , 31.3, , , , , , , 87.0
178, GB02-006713, Handbook of Glass Properties, 1986, v. 001  p. 0327, 63.81, , 29.09, , , , , , , 84.6
179, GB02-006714, Handbook of Glass Properties, 1986, v. 001  p. 0327, 70.43, , 16.3, , , , , , , 84.5
180, GB02-006715, Handbook of Glass Properties, 1986, v. 001  p. 0327, 61.06, , 32.96, , , , , , , 81.2
181, GB02-006716, Handbook of Glass Properties, 1986, v. 001  p. 0327, 76.65, , 4.0, , , , , , , 82.4
182, GB02-006717, Handbook of Glass Properties, 1986, v. 001  p. 0327, 74.54, , 7.78, , , , , , , 83.0
183, GB02-006718, Handbook of Glass Properties, 1986, v. 001  p. 0327, 72.54, , 11.36, , , , , , , 83.8
184, GB02-006719, Handbook of Glass Properties, 1986, v. 001  p. 0327, 70.65, , 14.75, , , , , , , 84.2
185, GB02-006720, Handbook of Glass Properties, 1986, v. 001  p. 0327, 68.86, , 17.97, , , , , , , 85.3
186, GB02-006721, Handbook of Glass Properties, 1986, v. 001  p. 0327, 67.15, , 21.03, , , , , , , 85.2
187, GB02-006722, Handbook of Glass Properties, 1986, v. 001  p. 0327, 65.52, , 23.95, , , , , , , 85.7
188, GB02-006723, Handbook of Glass Properties, 1986, v. 001  p. 0327, 63.98, , 26.72, , , , , , , 84.3
189, GB02-006724, Handbook of Glass Properties, 1986, v. 001  p. 0327, 62.86, , 28.72, , , , , , , 84.5
190, GB02-006725, Handbook of Glass Properties, 1986, v. 001  p. 0327, 62.5, , 29.37, , , , , , , 84.9
191, GB02-006726, Handbook of Glass Properties, 1986, v. 001  p. 0327, 61.09, , 31.9, , , , , , , 87.5
192, GB02-006727, Handbook of Glass Properties, 1986, v. 001  p. 0327, 59.75, , 34.31, , , , , , , 88.8
193, GB02-006728, Handbook of Glass Properties, 1986, v. 001  p. 0327, 72.08, , 9.71, , , , , , , 84.2
194, GB02-006729, Handbook of Glass Properties, 1986, v. 001  p. 0327, 59.78, , 32.2, , , , , , , 85.8
195, GB02-006730, Handbook of Glass Properties, 1986, v. 001  p. 0327, 58.45, , 34.63, , , , , , , 87.3
196, GB02-006731, Handbook of Glass Properties, 1986, v. 001  p. 0327, 58.44, , 33.59, , , , , , , 86.7
197, GB02-006732, Handbook of Glass Properties, 1986, v. 001  p. 0327, 66.89, , 16.75, , , , , , , 86.2
198, GB02-006733, Handbook of Glass Properties, 1986, v. 001  p. 0327, 58.44, , 32.51, , , , , , , 86.3
199, GB02-006734, Handbook of Glass Properties, 1986, v. 001  p. 0327, 57.76, , 32.67, , , , , , , 85.7
200, GB02-006735, Handbook of Glass Properties, 1986, v. 001  p. 0327, 59.89, , 24.96, , , , , , , 87.6
201, GB02-006736, Handbook of Glass Properties, 1986, v. 001  p. 0327, 47.69, , 40.46, , , , , , , 82.5
202, GB02-006737, Handbook of Glass Properties, 1986, v. 001  p. 0327, 41.54, , 46.99, , , , , , , 90.5
203, GB02-006738, Handbook of Glass Properties, 1986, v. 001  p. 0327, 62.38, , 31.6, , , , , , , 88.6
204, GB02-006739, Handbook of Glass Properties, 1986, v. 001  p. 0320, 73.5, , 0.56, , 16.63, , , , , 84.0
205, GI05-008246, Proc. ICG, 1980, v. 012  p. 0385, 62.11, 4.98, 20.27, , , 7.88, , , , 78.6
206, GI05-008247, Proc. ICG, 1980, v. 012  p. 0385, 62.11, 4.98, 20.27, , , 7.88, , , , 67.4
207, GI05-008249, Proc. ICG, 1980, v. 012  p. 0385, 64.76, 5.19, 21.13, , , , , , , 85.7
208, GI05-008250, Proc. ICG, 1980, v. 012  p. 0385, 64.76, 5.19, 21.13, , , , , , , 70.3
209, GI05-008252, Proc. ICG, 1980, v. 012  p. 0385, 59.1, 4.74, 19.28, , , 16.88, , , , 74.9
210, GI02-008253, Proc. ICG, 1980, v. 012  p. 0385, 65.3, , 18.47, , , , , , , 92.3
211, GI02-008254, Proc. ICG, 1980, v. 012  p. 0385, 65.3, , 18.47, , , , , , , 84.8
212, GI02-008256, Proc. ICG, 1980, v. 012  p. 0385, 55.6, , 15.72, , , 28.67, , , , 72.3
213, GJ02-008384, Glass Science and Technology, 1979, v. 052  p. 0001, 71.61, , , 3.81, 10.13, 14.04, , , 0.4, 64.0
214, GJ05-008748, Bull. Gov. Ind. Res. Osaka, 1979, v. 030  p. 0310, 37.87, 14.21, 11.93, , 4.77, 4.47, , , , 83.1
215, GJ05-008750, Bull. Gov. Ind. Res. Osaka, 1979, v. 030  p. 0310, 59.54, 9.34, 5.32, , , 1.2, , , , 72.2
216, GJ05-008752, Bull. Gov. Ind. Res. Osaka, 1979, v. 030  p. 0310, 40.0, 17.7, 6.1, , 3.0, 3.0, , , , 81.9
217, GJ05-008754, Bull. Gov. Ind. Res. Osaka, 1979, v. 030  p. 0310, 43.23, 11.23, 13.64, , 2.61, 2.71, , , , 80.0
218, GJ05-008756, Bull. Gov. Ind. Res. Osaka, 1979, v. 030  p. 0310, 46.09, 12.02, 6.11, , 2.81, 2.91, , , , 79.7
219, GJ05-008758, Bull. Gov. Ind. Res. Osaka, 1979, v. 030  p. 0310, 41.5, 15.5, 7.0, 5.0, , , , , , 69.9
220, GJ05-008760, Bull. Gov. Ind. Res. Osaka, 1979, v. 030  p. 0310, 42.6, 8.3, 6.7, 7.5, , 1.2, , , , 76.9
221, GJ05-008762, Bull. Gov. Ind. Res. Osaka, 1979, v. 030  p. 0310, 40.8, 15.3, 5.3, , 5.1, 4.8, , , , 78.4
222, GJ03-010182, J. American Ceramic Soc., 1988, v. 071  p. 0386, 58.33, , 25.0, 15.0, , , , , , 97.23
223, GJ03-010183, J. American Ceramic Soc., 1988, v. 071  p. 0386, 56.66, , 25.0, 15.0, , , , , , 97.98
224, GJ03-010184, J. American Ceramic Soc., 1988, v. 071  p. 0386, 54.99, , 25.0, 15.0, , , , , , 104.2
225, GJ03-010185, J. American Ceramic Soc., 1988, v. 071  p. 0386, 53.32, , 25.0, 15.0, , , , , , 109.6
226, GJ03-010186, J. American Ceramic Soc., 1988, v. 071  p. 0386, 51.64, , 25.0, 15.0, , , , , , 98.17
227, GC06-013259, Nihon Klingage (J), 1997, Luking-AR, *, , *, , , , , , , 109.27
228, GJ20-014829, J. Ceramic Soc. Japan, 1985, v. 093  p. 0433, 17.27, , *, , *, , , , , 84.39
229, GJ20-014830, J. Ceramic Soc. Japan, 1985, v. 093  p. 0433, 14.63, , *, , *, , , , , 86.24
230, GJ20-014831, J. Ceramic Soc. Japan, 1985, v. 093  p. 0433, 2.58, , 10.93, , *, , , , , 82.98
231, GJ20-014832, J. Ceramic Soc. Japan, 1985, v. 093  p. 0433, 36.92, , 31.32, , *, , , , , 84.02
232, GJ20-014833, J. Ceramic Soc. Japan, 1985, v. 093  p. 0433, 36.86, , 19.24, , *, , , , , 79.92
233, GJ20-014834, J. Ceramic Soc. Japan, 1985, v. 093  p. 0433, 33.36, , 23.59, , *, , , , , 81.96
234, GJ20-014835, J. Ceramic Soc. Japan, 1985, v. 093  p. 0433, 30.0, , 27.77, , *, , , , , 83.44
235, GJ20-014836, J. Ceramic Soc. Japan, 1985, v. 093  p. 0433, 27.41, , 21.14, , *, , , , , 81.41
236, GJ20-014837, J. Ceramic Soc. Japan, 1985, v. 093  p. 0433, 24.49, , 24.94, , *, , , , , 82.83
237, GJ05-015826, J. Non-Crystalline Solids, 1977, v. 026  p. 0514, 77.51, 11.87, 2.7, , , 3.86, 3.86, , , 63.0
238, GJ02-015829, J. Non-Crystalline Solids, 1977, v. 026  p. 0517, 75.89, , 1.15, , 8.77, 13.67, 0.52, , , 74.0
239, GJ04-015831, J. Non-Crystalline Solids, 1977, v. 026  p. 0517, 57.37, , 1.0, , , 4.01, 8.53, , , 57.5
240, GJ06-015832, J. Non-Crystalline Solids, 1977, v. 026  p. 0517, 54.11, 8.42, 14.43, 4.61, 17.84, 0.5, 0.1, , , 73.0
241, GI06-016184, Proc. ICG, 1980, v. 012  p. 0661, 35.04, , 25.01, , , , , , , 94.9
242, GI06-016185, Proc. ICG, 1980, v. 012  p. 0661, 31.02, , 21.72, , , , , , , 114.5
243, GI06-016187, Proc. ICG, 1980, v. 012  p. 0661, 25.01, , 24.95, , , , , , , 114.5
244, GI06-016188, Proc. ICG, 1980, v. 012  p. 0661, 25.01, , 24.95, , , , , , , 106.6
245, GI06-016189, Proc. ICG, 1980, v. 012  p. 0661, 22.65, , 20.78, , , , , , , 121.3
246, GI06-016190, Proc. ICG, 1980, v. 012  p. 0661, 22.85, , 26.97, , , , , , , 110.9
247, GI06-016191, Proc. ICG, 1980, v. 012  p. 0661, 18.23, , 17.56, , , , , , , 107.0
248, GI06-016192, Proc. ICG, 1980, v. 012  p. 0661, 70.99, , 0.94, , , 11.02, , , , 70.0
249, GB06-017745, Handbook of Glass Data, 1987, v. 00C  p. 0936, 29.77, , 21.25, , , , , , , 94.9
250, GB06-017746, Handbook of Glass Data, 1987, v. 00C  p. 0936, 23.88, , 24.31, , , , , , , 99.7
251, GB06-017747, Handbook of Glass Data, 1987, v. 00C  p. 0936, 35.04, , 25.01, , , , , , , 112.3
252, GB06-017748, Handbook of Glass Data, 1987, v. 00C  p. 0936, 31.02, , 21.72, , , , , , , 114.5
253, GB06-017749, Handbook of Glass Data, 1987, v. 00C  p. 0936, 60.0, , 30.0, , , , , , , 124.9
254, GB09-017750, Handbook of Glass Data, 1987, v. 00C  p. 0936, 50.0, , 20.0, , , , , , , 108.2
255, GB09-017751, Handbook of Glass Data, 1987, v. 00C  p. 0936, 54.0, , 21.0, , , , , , , 94.57
256, GB06-017752, Handbook of Glass Data, 1987, v. 00C  p. 0936, 60.0, , 30.0, , , , , , , 88.98
257, GJ02-018481, American Ceramic Soc. Bull., 1985, v. 064  p. 0679, 32.94, , 0.5, , *, *, , , , 75.6
258, GJ02-018482, American Ceramic Soc. Bull., 1985, v. 064  p. 0679, 32.94, , 1.0, , *, *, , , , 77.6
259, GJ02-018483, American Ceramic Soc. Bull., 1985, v. 064  p. 0679, 32.94, , 2.0, , *, *, , , , 85.9
260, GJ02-018485, American Ceramic Soc. Bull., 1985, v. 064  p. 0679, 32.94, , 8.0, , *, *, , , , 81.0
261, GJ02-018486, American Ceramic Soc. Bull., 1985, v. 064  p. 0679, 32.94, , 12.0, , *, *, , , , 80.7
262, GJ02-018514, American Ceramic Soc. Bull., 1985, v. 064  p. 0679, 32.94, 4.0, 0.25, , *, *, , , , 75.9
263, GJ02-018515, American Ceramic Soc. Bull., 1985, v. 064  p. 0679, 32.94, 0.6, 1.0, , *, *, , , , 71.1
264, GJ02-018516, American Ceramic Soc. Bull., 1985, v. 064  p. 0679, 32.94, 1.0, 2.0, , *, *, , , , 72.5
265, GJ02-018517, American Ceramic Soc. Bull., 1985, v. 064  p. 0679, 32.94, , 2.0, , *, *, , , , 77.6
266, GJ02-018518, American Ceramic Soc. Bull., 1985, v. 064  p. 0679, 32.94, 0.5, 3.0, , *, *, , , , 74.3
267, GJ02-018519, American Ceramic Soc. Bull., 1985, v. 064  p. 0679, 32.94, 0.6, 2.0, , *, *, , , , 78.3
268, GB02-019713, Handbook of Glass Data, 1987, v. 00C  p. 0204, 72.69, , , , , , 19.53, , , 69.78
269, GB02-019714, Handbook of Glass Data, 1987, v. 00C  p. 0204, 69.38, , , 11.97, , , 18.65, , , 62.23
270, GB02-019715, Handbook of Glass Data, 1987, v. 00C  p. 0204, 66.28, , , , 15.91, , 17.81, , , 70.66
271, GB02-019716, Handbook of Glass Data, 1987, v. 00C  p. 0204, 58.4, , , , , , 15.69, , , 63.99
272, GB02-019717, Handbook of Glass Data, 1987, v. 00C  p. 0204, 51.95, , , , , , 13.96, , , 60.27
273, GB02-019718, Handbook of Glass Data, 1987, v. 00C  p. 0204, 61.84, , , , , , 16.62, , , 63.31
274, GB02-019719, Handbook of Glass Data, 1987, v. 00C  p. 0204, 55.0, , , , , , 14.78, , , 59.98
275, GB02-019720, Handbook of Glass Data, 1987, v. 00C  p. 0206, 48.45, , 0.25, , , , , , , 84.28
276, GB02-019721, Handbook of Glass Data, 1987, v. 00C  p. 0206, 73.41, , 0.56, , 16.69, , , , , 82.32
277, GB02-019722, Handbook of Glass Data, 1987, v. 00C  p. 0206, 66.97, , 0.17, , , , , , , 85.26
278, GB02-019723, Handbook of Glass Data, 1987, v. 00C  p. 0206, 60.12, , 0.33, , , , , , , 81.34
279, GB02-019724, Handbook of Glass Data, 1987, v. 00C  p. 0206, 59.38, , 0.3, , , , , , , 79.38
280, GB02-019725, Handbook of Glass Data, 1987, v. 00C  p. 0206, 58.64, , 1.01, , , , , , , 75.46
281, GB02-019728, Handbook of Glass Data, 1987, v. 00C  p. 0206, 67.8, , 0.53, 11.16, , 20.5, , , , 70.56
282, GB02-019729, Handbook of Glass Data, 1987, v. 00C  p. 0206, 66.31, , 0.68, , 15.73, 17.28, , , , 69.58
283, GB02-019730, Handbook of Glass Data, 1987, v. 00C  p. 0206, 62.14, , 0.16, , , 16.46, , , , 62.72
284, GB02-019731, Handbook of Glass Data, 1987, v. 00C  p. 0206, 59.92, , 0.15, , , 15.06, , , , 72.52
285, GB02-019732, Handbook of Glass Data, 1987, v. 00C  p. 0206, 57.75, , 0.43, , , 14.91, , , , 66.64
286, GB02-019734, Handbook of Glass Data, 1987, v. 00C  p. 0206, 71.92, , 0.54, , , , 26.79, , , 66.64
287, GB02-019735, Handbook of Glass Data, 1987, v. 00C  p. 0206, 61.62, , 0.31, , 14.53, , 23.53, , , 55.86
288, GB02-019736, Handbook of Glass Data, 1987, v. 00C  p. 0206, 56.5, , 0.29, , , , 22.99, , , 59.78
289, GB02-019737, Handbook of Glass Data, 1987, v. 00C  p. 0206, 56.54, , 0.14, , , , 20.01, , , 61.74
290, GB02-019738, Handbook of Glass Data, 1987, v. 00C  p. 0206, 50.97, , 0.26, , , , 21.41, , , 55.86
291, GB02-019739, Handbook of Glass Data, 1987, v. 00C  p. 0206, 51.18, , 0.89, , , , 18.97, , , 52.92
292, GB02-019740, Handbook of Glass Data, 1987, v. 00C  p. 0206, 42.27, , , , , , 16.64, , , 44.1
293, GB02-019741, Handbook of Glass Data, 1987, v. 00C  p. 0209, 73.03, , , , , , 20.0, , , 57.53
294, GB02-019742, Handbook of Glass Data, 1987, v. 00C  p. 0209, 67.22, , , , , , 18.47, , , 60.37
295, GB02-019743, Handbook of Glass Data, 1987, v. 00C  p. 0209, 60.98, , , , , , 16.7, , , 62.72
296, GB02-019744, Handbook of Glass Data, 1987, v. 00C  p. 0209, 49.38, , , , , , 13.59, , , 67.66
297, GB02-019745, Handbook of Glass Data, 1987, v. 00C  p. 0209, 66.86, , , , , , 24.69, , , 54.98
298, GB02-019746, Handbook of Glass Data, 1987, v. 00C  p. 0209, 60.46, , , , , , 22.3, , , 58.8
299, GB02-019747, Handbook of Glass Data, 1987, v. 00C  p. 0209, 53.78, , , , , , 19.86, , , 62.52
300, GB02-019748, Handbook of Glass Data, 1987, v. 00C  p. 0209, 46.9, , , , , , 17.27, , , 67.23
301, GB02-019749, Handbook of Glass Data, 1987, v. 00C  p. 0209, 43.76, , , , , , 16.24, , , 68.6
302, GB02-019750, Handbook of Glass Data, 1987, v. 00C  p. 0209, 60.05, , , , , , 29.69, , , 53.21
303, GB02-019751, Handbook of Glass Data, 1987, v. 00C  p. 0209, 56.75, , , , , , 28.0, , , 55.47
304, GB02-019752, Handbook of Glass Data, 1987, v. 00C  p. 0209, 53.33, , , , , , 26.33, , , 58.9
305, GB02-019753, Handbook of Glass Data, 1987, v. 00C  p. 0209, 49.93, , , , , , 24.7, , , 59.19
306, GB02-019754, Handbook of Glass Data, 1987, v. 00C  p. 0209, 46.53, , , , , , 23.0, , , 60.86
307, GB02-019755, Handbook of Glass Data, 1987, v. 00C  p. 0209, 43.17, , , , , , 21.34, , , 65.46
308, GB02-019756, Handbook of Glass Data, 1987, v. 00C  p. 0209, 40.53, , , , , , 20.06, , , 66.93
309, GB02-019757, Handbook of Glass Data, 1987, v. 00C  p. 0209, 53.63, , , , , , 34.28, , , 53.31
310, GB02-019758, Handbook of Glass Data, 1987, v. 00C  p. 0209, 46.63, , , , , , 29.84, , , 59.09
311, GB02-019759, Handbook of Glass Data, 1987, v. 00C  p. 0209, 39.86, , , , , , 25.45, , , 64.58
312, GB02-019760, Handbook of Glass Data, 1987, v. 00C  p. 0210, 72.26, , , , , , 20.63, , , 57.33
313, GB02-019761, Handbook of Glass Data, 1987, v. 00C  p. 0210, 73.37, , , , , , 15.18, , , 61.05
314, GB02-019762, Handbook of Glass Data, 1987, v. 00C  p. 0210, 77.91, , , , , , 12.47, , , 62.44
315, GB02-019763, Handbook of Glass Data, 1987, v. 00C  p. 0210, 59.92, , , , , , 13.02, , , 66.05
316, GB02-019764, Handbook of Glass Data, 1987, v. 00C  p. 0210, 68.24, , , , , , 10.4, , , 65.66
317, GB02-019765, Handbook of Glass Data, 1987, v. 00C  p. 0210, 76.55, , , , , , 7.67, , , 64.68
318, GJ20-020566, Physics and Chemistry of  Glasses, 1988, v. 029  p. 0037, , , 1.42, , , 12.27, , , , 41.9
319, GJ20-020567, Physics and Chemistry of  Glasses, 1988, v. 029  p. 0037, , , 0.19, , , 14.29, , , , 30.1
320, GJ20-020568, Physics and Chemistry of  Glasses, 1988, v. 029  p. 0037, , , 2.69, , , 14.27, , , , 33.4
321, GJ20-020569, Physics and Chemistry of  Glasses, 1988, v. 029  p. 0037, , , 1.44, , , 18.29, , , , 33.0
322, GJ20-020570, Physics and Chemistry of  Glasses, 1988, v. 029  p. 0037, , , 1.34, , , 24.52, , , , 36.4
323, GJ20-020571, Physics and Chemistry of  Glasses, 1988, v. 029  p. 0037, , , 3.53, , , 36.42, , , , 39.8
324, GJ20-020572, Physics and Chemistry of  Glasses, 1988, v. 029  p. 0037, , , 1.99, , , , , , , 46.3
325, GJ20-020573, Physics and Chemistry of  Glasses, 1988, v. 029  p. 0037, , , 2.3, , , , , , , 44.8
326, GJ20-020574, Physics and Chemistry of  Glasses, 1988, v. 029  p. 0037, , , 1.65, , , , , , , 38.7
327, GJ20-020575, Physics and Chemistry of  Glasses, 1988, v. 029  p. 0037, , , 1.15, , , , , , , 42.6
328, GJ20-020576, Physics and Chemistry of  Glasses, 1988, v. 029  p. 0037, , , 1.1, , , , , , , 45.5
329, GJ20-020577, Physics and Chemistry of  Glasses, 1988, v. 029  p. 0037, , , 0.79, , , , , , , 51.2
330, GB02-022860, Vlastnosti Skel, 1996, v. 001  p. 0306, 71.65, , 1.68, 1.68, 9.5, 13.66, 1.58, , , 66.85
331, GB02-022861, Vlastnosti Skel, 1996, v. 001  p. 0306, 70.2, 7.0, 7.5, , 1.8, 9.5, 1.0, , , 73.5
332, GB05-022862, Vlastnosti Skel, 1996, v. 001  p. 0306, 80.16, 12.83, 2.3, , , 3.51, 1.2, , , 63.0
333, GB01-022863, Vlastnosti Skel, 1996, v. 001  p. 0306, 94.47, 5.03, , , , , 0.5, , , 94.2
334, GB02-022864, Vlastnosti Skel, 1996, v. 001  p. 0306, 67.5, 2.0, 2.5, , 7.0, 14.0, , , , 65.3
335, GB02-022865, Vlastnosti Skel, 1996, v. 001  p. 0306, 68.69, , 3.89, 2.89, 5.48, 17.75, 1.3, , , 60.76
336, GB05-022866, Vlastnosti Skel, 1996, v. 001  p. 0306, 67.77, 18.92, 3.6, , , 0.4, 8.41, , , 63.74
337, GB05-022867, Vlastnosti Skel, 1996, v. 001  p. 0306, 75.0, 11.6, 4.0, , 1.5, 5.9, 1.6, , , 72.8
338, GB05-022868, Vlastnosti Skel, 1996, v. 001  p. 0306, 71.08, 24.82, 0.9, , 0.3, 1.5, 1.2, , , 46.68
339, GB02-022871, Vlastnosti Skel, 1996, v. 001  p. 0306, 67.21, , 5.02, , , 7.02, 8.33, , , 67.7
340, XJ04-023554, American Ceramic Soc. Bull., 1979, v. 058  p. 0595, 2.0, 7.0, 0.7, , , , , , , 58.8
341, GB02-025631, Handbook of Glass Data, 1987, v. 00C  p. 0434, 72.91, 4.22, , , , , 22.86, , , 60.27
342, GB02-025632, Handbook of Glass Data, 1987, v. 00C  p. 0434, 68.87, 8.4, , , , , 22.73, , , 68.5
343, GB02-025633, Handbook of Glass Data, 1987, v. 00C  p. 0434, 64.87, 12.53, , , , , 22.6, , , 73.21
344, GB02-025634, Handbook of Glass Data, 1987, v. 00C  p. 0434, 60.92, 16.61, , , , , 22.47, , , 76.54
345, GB05-025635, Handbook of Glass Data, 1987, v. 00C  p. 0434, 57.01, 20.64, , , , , 22.34, , , 75.95
346, GB05-025636, Handbook of Glass Data, 1987, v. 00C  p. 0434, 45.55, 32.48, , , , , 21.97, , , 62.43
347, GB02-025707, Handbook of Glass Data, 1987, v. 00C  p. 0449, 85.04, , 7.12, , , , , , , 77.6
348, GB02-025708, Handbook of Glass Data, 1987, v. 00C  p. 0449, 81.75, , 10.53, , , , , , , 78.8
349, GB02-025709, Handbook of Glass Data, 1987, v. 00C  p. 0449, 78.54, , 13.85, , , , , , , 80.1
350, GB02-025710, Handbook of Glass Data, 1987, v. 00C  p. 0450, 75.43, , 17.06, , , , , , , 81.8
351, GB02-025711, Handbook of Glass Data, 1987, v. 00C  p. 0450, 72.41, , 20.19, , , , , , , 82.6
352, GB02-025712, Handbook of Glass Data, 1987, v. 00C  p. 0450, 68.02, , 24.73, , , , , , , 82.8
353, GB06-025713, Handbook of Glass Data, 1987, v. 00C  p. 0450, 66.6, , 26.2, , , , , , , 82.8
354, GB06-025714, Handbook of Glass Data, 1987, v. 00C  p. 0450, 63.81, , 29.09, , , , , , , 84.6
355, GB06-025715, Handbook of Glass Data, 1987, v. 00C  p. 0450, 58.45, , 34.63, , , , , , , 87.3
356, GB02-025716, Handbook of Glass Data, 1987, v. 00C  p. 0450, 76.65, , 4.0, , , , , , , 82.4
357, GB02-025717, Handbook of Glass Data, 1987, v. 00C  p. 0450, 74.54, , 7.78, , , , , , , 83.0
358, GB02-025718, Handbook of Glass Data, 1987, v. 00C  p. 0450, 72.54, , 11.36, , , , , , , 83.8
359, GB02-025719, Handbook of Glass Data, 1987, v. 00C  p. 0450, 70.65, , 14.75, , , , , , , 84.2
360, GB02-025720, Handbook of Glass Data, 1987, v. 00C  p. 0450, 68.86, , 17.97, , , , , , , 85.3
361, GB02-025721, Handbook of Glass Data, 1987, v. 00C  p. 0450, 67.15, , 21.03, , , , , , , 85.2
362, GB02-025722, Handbook of Glass Data, 1987, v. 00C  p. 0450, 65.52, , 23.95, , , , , , , 85.7
363, GB02-025723, Handbook of Glass Data, 1987, v. 00C  p. 0450, 63.98, , 26.72, , , , , , , 84.3
364, GB02-025724, Handbook of Glass Data, 1987, v. 00C  p. 0450, 62.86, , 28.72, , , , , , , 84.5
365, GB06-025725, Handbook of Glass Data, 1987, v. 00C  p. 0450, 62.5, , 29.37, , , , , , , 84.9
366, GB06-025726, Handbook of Glass Data, 1987, v. 00C  p. 0450, 61.09, , 31.9, , , , , , , 87.5
367, GB06-025727, Handbook of Glass Data, 1987, v. 00C  p. 0450, 59.75, , 34.31, , , , , , , 88.8
368, GB02-025728, Handbook of Glass Data, 1987, v. 00C  p. 0450, 57.76, , 32.67, , , , , , , 85.7
369, GB06-025729, Handbook of Glass Data, 1987, v. 00C  p. 0450, 58.44, , 32.51, , , , , , , 86.3
370, GB06-025730, Handbook of Glass Data, 1987, v. 00C  p. 0450, 59.78, , 32.2, , , , , , , 85.8
371, GB06-025731, Handbook of Glass Data, 1987, v. 00C  p. 0450, 62.38, , 31.6, , , , , , , 88.6
372, GB06-025732, Handbook of Glass Data, 1987, v. 00C  p. 0450, 63.65, , 31.3, , , , , , , 87.0
373, GB02-025733, Handbook of Glass Data, 1987, v. 00C  p. 0450, 59.89, , 24.96, , , , , , , 87.6
374, GB02-025734, Handbook of Glass Data, 1987, v. 00C  p. 0450, 70.43, , 16.3, , , , , , , 84.5
375, GB02-025735, Handbook of Glass Data, 1987, v. 00C  p. 0450, 75.01, , 12.73, , , , , , , 82.4
376, GB02-025736, Handbook of Glass Data, 1987, v. 00C  p. 0450, 66.29, , 24.36, , , , , , , 83.0
377, GB06-025737, Handbook of Glass Data, 1987, v. 00C  p. 0450, 58.44, , 33.59, , , , , , , 86.7
378, GB06-025738, Handbook of Glass Data, 1987, v. 00C  p. 0450, 61.06, , 32.96, , , , , , , 81.2
379, GB06-025739, Handbook of Glass Data, 1987, v. 00C  p. 0450, 41.54, , 46.99, , , , , , , 90.5
380, GB02-025740, Handbook of Glass Data, 1987, v. 00C  p. 0450, 76.99, , 9.33, , , , , , , 81.8
381, GB02-025741, Handbook of Glass Data, 1987, v. 00C  p. 0450, 47.69, , 40.46, , , , , , , 82.5
382, GB02-025743, Handbook of Glass Data, 1987, v. 00C  p. 0450, 72.08, , 9.71, , , , , , , 84.2
