Repository: simoncappe/compo_mig

File: code brut/ym_table.csv (part 24 of 43)
201, GB02-006736, Handbook of Glass Properties, 1986, v. 001  p. 0327, 47.69, , 40.46, , , , , , , 82.5
202, GB02-006737, Handbook of Glass Properties, 1986, v. 001  p. 0327, 41.54, , 46.99, , , , , , , 90.5
203, GB02-006738, Handbook of Glass Properties, 1986, v. 001  p. 0327, 62.38, , 31.6, , , , , , , 88.6
204, GB02-006739, Handbook of Glass Properties, 1986, v. 001  p. 0320, 73.5, , 0.56, , 16.63, , , , , 84.0
8857, GP02-300049, European Patent    Central Glass (J), 2010, A2233445, 67.5, , 1.2, 10.2, 2.1, 3.6, 11.2, , , 76.0
8858, GP02-300050, European Patent    Central Glass (J), 2010, A2233445, 65.8, , 1.7, 9.8, 2.3, 4.3, 7.3, , , 78.0
8859, GP02-300051, European Patent    Central Glass (J), 2010, A2233445, 64.3, , 2.2, 10.1, 2.8, 5.7, 8.8, , , 77.0
8860, GP02-300052, European Patent    Central Glass (J), 2010, A2233445, 65.3, , 1.7, 10.5, 3.2, 3.0, 11.5, , , 76.0
8861, XP06-300152, European Patent    Ohara Inc. (J), 2010, A2263979, 47.6, , 18.0, 10.0, , , , , , 105.0
8862, XP06-300153, European Patent    Ohara Inc. (J), 2010, A2263979, 43.6, , 18.0, 12.0, , , , , , 108.0
8863, XP06-300154, European Patent    Ohara Inc. (J), 2010, A2263979, 43.6, , 18.0, 11.0, , 2.0, , , , 105.0
8864, XP06-300155, European Patent    Ohara Inc. (J), 2010, A2263979, 45.6, , 18.0, 10.0, , , , , , 105.0
8865, XP06-300156, European Patent    Ohara Inc. (J), 2010, A2263979, 45.6, , 18.0, 10.0, , , , , , 106.0
8866, XP06-300157, European Patent    Ohara Inc. (J), 2010, A2263979, 50.6, 1.0, 18.0, 8.0, , 2.0, , , , 103.0
8867, XP06-300158, European Patent    Ohara Inc. (J), 2010, A2263979, 49.6, , 18.0, 8.0, , 4.0, , , , 103.0
8868, XP06-300159, European Patent    Ohara Inc. (J), 2010, A2263979, 51.6, , 18.0, 5.0, 1.5, , , , , 101.0
8869, XP06-300160, European Patent    Ohara Inc. (J), 2010, A2263979, 51.6, , 14.0, 8.0, , , , , , 105.0
8870, XP06-300161, European Patent    Ohara Inc. (J), 2010, A2263979, 55.6, , 14.0, 8.0, , , , , , 100.0
8871, GJ10-300355, Applied Optics, 2010, v. 049  p. 005360, , 69.17, , , , , 23.41, , , 72.13
8872, GP38-300828, Japanese Patent    Nitto Boseki (J), 2011, A006277, 15.0, , 10.0, 5.0, 40.0, , , , , 112.0
8873, GP38-300832, Japanese Patent    Nitto Boseki (J), 2011, A006277, 14.01, , 9.31, 17.92, 26.13, , , , , 113.0
8874, GP02-300905, Japanese Patent    AGC (J), 2011, A018398, 64.11, , 7.87, 6.92, , 4.79, 11.28, , , 72.0
8875, GP02-300906, Japanese Patent    AGC (J), 2011, A018398, 63.07, , 10.7, 5.21, , 5.0, 7.0, , , 83.0
8876, GP02-300907, Japanese Patent    AGC (J), 2011, A018398, 62.64, , 13.18, 3.26, , 6.01, 4.57, , , 85.0
8877, GP02-300908, Japanese Patent    AGC (J), 2011, A018398, 64.17, , 14.02, , , 11.03, , , , 83.0
8878, GP02-300909, Japanese Patent    AGC (J), 2011, A018398, 63.07, , 16.59, 3.28, , 6.05, 4.6, , , 83.0
8879, GP02-300910, Japanese Patent    AGC (J), 2011, A018398, 60.9, , 19.22, , , 5.36, 5.03, , , 83.0
8880, GP02-300911, Japanese Patent    AGC (J), 2011, A018398, 65.24, , 9.22, 5.31, 1.85, 4.08, 7.13, , , 82.0
8881, GP02-300912, Japanese Patent    AGC (J), 2011, A018398, 58.85, , 20.91, 1.91, , 6.65, 4.46, , , 83.0
8882, GP02-300955, Japanese Patent    AGC (J), 2011, A026186, 63.93, , 14.04, , , 10.94, , , , 84.0
8883, GP02-300956, Japanese Patent    AGC (J), 2011, A026186, 63.9, , 14.03, , , 10.94, , , , 84.0
8884, GP02-300957, Japanese Patent    AGC (J), 2011, A026186, 63.81, , 14.02, , , 10.93, , , , 84.0
8885, GP02-300958, Japanese Patent    AGC (J), 2011, A026186, 63.63, , 13.98, , , 10.9, , , , 84.0
8886, GP02-300959, Japanese Patent    AGC (J), 2011, A026186, 63.55, , 13.97, , , 10.89, , , , 84.0
8887, GP02-300960, Japanese Patent    AGC (J), 2011, A026186, 64.0, , 14.05, , , 10.95, , , , 84.0
8888, GP02-300961, Japanese Patent    AGC (J), 2011, A026186, 61.62, , 17.06, , , , 13.71, , , 76.0
8889, GP02-300962, Japanese Patent    AGC (J), 2011, A026186, 50.42, , 22.16, 0.12, , 3.59, 13.65, , , 79.0
8890, GP02-300963, Japanese Patent    AGC (J), 2011, A026186, 54.26, , 12.64, 4.87, , 3.36, 14.63, , , 81.0
8891, GP02-300964, Japanese Patent    AGC (J), 2011, A026186, 54.23, , 18.56, 5.01, , 3.09, 14.65, , , 79.0
8892, GP02-301036, Japanese Patent    AGC (J), 2011, A040122, 63.76, , 13.99, , , 10.99, , , , 84.0
8893, GP02-301037, Japanese Patent    AGC (J), 2011, A040122, 63.62, , 13.9, , , 10.9, , , , 84.0
8894, GP02-301038, Japanese Patent    AGC (J), 2011, A040122, 64.0, , 14.0, , , 11.0, , , , 84.0
8895, GP02-301039, Japanese Patent    AGC (J), 2011, A040122, 69.8, , 13.5, 5.5, , , 8.0, , , 80.0
8896, GP02-301040, Japanese Patent    AGC (J), 2011, A040122, 69.9, , 10.0, 6.0, , 1.0, 8.0, , , 81.0
8897, GP02-301041, Japanese Patent    AGC (J), 2011, A040122, 69.63, , 13.09, 5.99, , 0.3, 7.99, , , 80.0
8898, GP06-301042, Japanese Patent    AGC (J), 2011, A040122, 63.96, , 24.09, , , 1.6, 8.0, , , 77.0
8899, GP02-301043, Japanese Patent    AGC (J), 2011, A040122, 67.77, , 9.91, 4.8, , , 6.31, , , 85.0
8900, GP06-301044, Japanese Patent    AGC (J), 2011, A040122, 65.87, , 17.72, 5.41, , , 3.8, , , 86.0
8901, GP06-301045, Japanese Patent    AGC (J), 2011, A040122, 63.14, , 23.81, 1.1, , 2.9, 7.9, , , 75.0
8902, XP06-301046, Japanese Patent    Ohara Inc. (J), 2011, A040144, 47.6, 1.0, 18.0, 8.0, , 4.0, , , , 101.0
8903, XP06-301047, Japanese Patent    Ohara Inc. (J), 2011, A040144, 52.4, , 17.0, 6.0, 2.0, 4.0, , , , 100.0
8904, XP06-301048, Japanese Patent    Ohara Inc. (J), 2011, A040144, 51.6, 5.0, 12.0, 5.0, 2.0, 6.0, , , , 85.0
8905, XP06-301049, Japanese Patent    Ohara Inc. (J), 2011, A040144, 49.9, 3.0, 16.0, 6.25, 1.0, 4.0, , , , 88.0
8906, GP02-301050, Japanese Patent    Ohara Inc. (J), 2011, A040144, 61.6, 1.0, 8.0, 2.0, 1.0, 6.0, 1.0, , , 87.0
8907, GP06-301051, Japanese Patent    Ohara Inc. (J), 2011, A040144, 52.4, , 17.0, 6.0, 2.0, 4.0, , , , 92.0
8908, XP06-301052, Japanese Patent    Ohara Inc. (J), 2011, A040144, 48.16, 3.04, 16.24, 6.34, 1.01, 4.06, , , , 90.0
8909, XP06-301053, Japanese Patent    Ohara Inc. (J), 2011, A040145, 47.6, 1.0, 18.0, 8.0, , 4.0, , , , 101.0
8910, XP06-301054, Japanese Patent    Ohara Inc. (J), 2011, A040145, 52.4, , 17.0, 6.0, 2.0, 4.0, , , , 100.0
8911, XP06-301055, Japanese Patent    Ohara Inc. (J), 2011, A040145, 51.6, 5.0, 12.0, 5.0, 2.0, 6.0, , , , 85.0
8912, XP06-301056, Japanese Patent    Ohara Inc. (J), 2011, A040145, 49.9, 3.0, 16.0, 6.25, 1.0, 4.0, , , , 88.0
8913, GP02-301057, Japanese Patent    Ohara Inc. (J), 2011, A040145, 61.6, 1.0, 8.0, 2.0, 1.0, 6.0, 1.0, , , 87.0
8914, GP06-301058, Japanese Patent    Ohara Inc. (J), 2011, A040145, 52.4, , 17.0, 6.0, 2.0, 4.0, , , , 92.0
8915, GP05-301481, Japanese Patent    Nippon Electric Glass (J), 2011, A093728, 62.8, 10.97, 15.95, 1.0, 7.48, , , , , 72.0
8916, GP05-301482, Japanese Patent    Nippon Electric Glass (J), 2011, A093728, 61.85, 9.28, 15.46, 0.52, 6.19, , , , , 70.0
8917, GP05-301483, Japanese Patent    Nippon Electric Glass (J), 2011, A093728, 60.3, 10.05, 16.08, 0.5, 7.74, , , , , 70.0
8918, GP05-301484, Japanese Patent    Nippon Electric Glass (J), 2011, A093728, 64.0, 7.0, 16.0, 2.0, 4.0, , , , , 80.0
8919, GP05-301485, Japanese Patent    Nippon Electric Glass (J), 2011, A093728, 60.42, 16.11, 15.11, , 8.06, , , , , 66.0
8920, GP05-301486, Japanese Patent    Nippon Electric Glass (J), 2011, A093728, 55.39, 7.05, 13.09, , 6.04, , , , , 75.0
8921, GP05-301487, Japanese Patent    Nippon Electric Glass (J), 2011, A093728, 55.5, 8.5, 15.5, , 8.0, , , , , 77.0
8922, GP05-301488, Japanese Patent    Nippon Electric Glass (J), 2011, A093728, 70.0, 12.0, 7.0, , 1.0, 6.5, 1.5, , , 70.0
8923, GP05-301489, Japanese Patent    Nippon Electric Glass (J), 2011, A093728, 68.0, 11.0, 5.0, , 3.0, 11.5, 0.5, , , 75.0
8924, GP03-301490, Japanese Patent    Nippon Electric Glass (J), 2011, A093728, 58.0, , 12.0, 2.0, 23.0, , , , , 80.0
8925, GP06-301674, Japanese Patent    Nippon Electric Glass (J), 2011, A105554, 63.8, 4.8, 20.0, 9.8, 0.2, 0.1, 0.1, , , 88.4
8926, GP06-301675, Japanese Patent    Nippon Electric Glass (J), 2011, A105554, 63.5, 4.5, 20.0, 8.5, 0.2, 0.1, 0.1, , , 87.5
8927, GP06-301676, Japanese Patent    Nippon Electric Glass (J), 2011, A105554, 61.8, 4.2, 20.7, 10.6, 1.4, 0.2, 0.1, , , 92.5
8928, GP06-301677, Japanese Patent    Nippon Electric Glass (J), 2011, A105554, 65.0, 3.2, 17.5, 9.4, 1.1, 0.3, 0.1, , , 87.8
8929, GP06-301678, Japanese Patent    Nippon Electric Glass (J), 2011, A105554, 59.8, 5.0, 21.0, 10.0, 0.5, 0.1, 0.1, , , 89.7
8930, GP06-301679, Japanese Patent    Nippon Electric Glass (J), 2011, A105554, 64.4, 2.5, 19.5, 9.0, 0.2, 0.2, 0.1, , , 86.2
8931, GP06-301680, Japanese Patent    Nippon Electric Glass (J), 2011, A105554, 59.9, 4.5, 21.5, 8.5, 1.5, 0.1, 0.2, , , 88.2
8932, GP06-301681, Japanese Patent    Nippon Electric Glass (J), 2011, A105554, 59.7, 2.6, 20.2, 11.2, 1.7, 0.1, 0.1, , , 94.7
8933, GP06-301682, Japanese Patent    Nippon Electric Glass (J), 2011, A105554, 64.5, 2.8, 18.7, 5.0, 2.8, 0.1, 0.1, , , 86.3
8934, GP06-301683, Japanese Patent    Nippon Electric Glass (J), 2011, A105554, 66.1, 3.2, 20.4, 6.9, 2.4, 0.1, 0.1, , , 85.4
8935, GP06-301684, Japanese Patent    Nippon Electric Glass (J), 2011, A105555, 64.4, 2.5, 19.5, 9.0, 0.2, 0.2, 0.1, , , 86.2
8936, GP06-301685, Japanese Patent    Nippon Electric Glass (J), 2011, A105555, 59.9, 4.5, 21.5, 8.5, 1.5, 0.1, 0.2, , , 88.2
8937, GP06-301686, Japanese Patent    Nippon Electric Glass (J), 2011, A105555, 59.7, 2.6, 20.2, 11.2, 1.7, 0.1, 0.1, , , 94.7
8938, GP06-301687, Japanese Patent    Nippon Electric Glass (J), 2011, A105555, 64.5, 2.8, 18.7, 5.0, 2.8, 0.1, 0.1, , , 88.3
8939, GP06-301688, Japanese Patent    Nippon Electric Glass (J), 2011, A105555, 66.1, 3.2, 20.4, 6.9, 2.4, 0.1, 0.1, , , 85.4
8940, GP06-301689, Japanese Patent    Nippon Electric Glass (J), 2011, A105555, 62.2, 4.2, 22.5, 7.2, 1.8, 0.2, , , , 86.7
8941, GP06-301690, Japanese Patent    Nippon Electric Glass (J), 2011, A105555, 62.3, 3.7, 20.0, 10.9, 0.8, 0.1, 0.1, , , 89.6
8942, GP06-301691, Japanese Patent    Nippon Electric Glass (J), 2011, A105555, 63.8, 3.0, 19.7, 10.4, 0.3, 0.2, 0.1, , , 88.4
8943, GP06-301692, Japanese Patent    Nippon Electric Glass (J), 2011, A105555, 63.6, 4.2, 21.1, 8.8, 0.1, 0.1, 0.1, , , 87.4
8944, GP06-301693, Japanese Patent    Nippon Electric Glass (J), 2011, A105555, 64.9, 2.8, 18.5, 11.5, 0.5, 0.1, 0.1, , , 90.8
8945, GP02-301880, Japanese Patent    AGC (J), 2011, A123924, 58.64, , 20.89, 1.91, , 6.64, 4.45, , , 83.2
8946, GP02-301881, Japanese Patent    AGC (J), 2011, A123924, 60.9, , 19.22, , , 5.36, 5.03, , , 82.7
8947, GP02-301882, Japanese Patent    AGC (J), 2011, A123924, 72.8, , 1.89, 3.73, 8.12, 13.14, 0.32, , , 83.1
8948, GP02-301883, Japanese Patent    AGC (J), 2011, A123924, 64.19, , 13.97, , , 10.89, , , , 84.0
8949, GP02-301884, Japanese Patent    AGC (J), 2011, A123924, 57.33, , 20.4, 1.86, , 4.77, 7.25, , , 84.3
8950, GP02-301885, Japanese Patent    AGC (J), 2011, A123924, 55.95, , 19.91, 1.82, , 9.31, 7.07, , , 81.4
8951, GP02-301886, Japanese Patent    AGC (J), 2011, A123924, 54.64, , 19.44, 1.77, , 4.54, 13.81, , , 79.0
8952, GP02-301887, Japanese Patent    AGC (J), 2011, A123924, 55.97, , 19.92, 1.82, , 6.24, 9.34, , , 81.6
8953, GP02-301888, Japanese Patent    AGC (J), 2011, A123924, 56.62, , 20.15, 1.84, , 7.07, 7.16, , , 83.0
8954, GP02-301889, Japanese Patent    AGC (J), 2011, A123924, 57.06, , 20.3, 1.85, , 5.69, 7.21, , , 83.8
8955, GP05-301940, Japanese Patent    Corning Inc. (US), 2011, A505323, 65.59, 10.98, 11.3, , , 6.21, 1.11, , , 66.4
8956, GP05-301941, Japanese Patent    Corning Inc. (US), 2011, A505323, 65.39, 9.0, 10.83, 0.74, 0.32, 7.66, 1.75, , , 71.8
8957, GP05-301942, Japanese Patent    Corning Inc. (US), 2011, A505323, 65.17, 7.02, 10.37, 1.49, 0.65, 9.11, 2.4, , , 74.7
8958, GP02-301944, Japanese Patent    Corning Inc. (US), 2011, A505323, 64.98, 5.01, 9.9, 2.24, 0.97, 10.56, 3.05, , , 76.1
8959, GP02-301945, Japanese Patent    Corning Inc. (US), 2011, A505323, 64.76, 3.01, 9.43, 2.99, 1.31, 12.02, 3.71, , , 75.2
8960, GP02-301946, Japanese Patent    Corning Inc. (US), 2011, A505323, 64.56, 1.01, 8.95, 3.74, 1.63, 13.49, 4.36, , , 74.8
8961, GP05-302069, US Patent    Nippon Electric Glass (J), 2011, A7888276, 63.62, 9.94, 15.9, , 6.96, 0.00497, 9.94E-4, , , 71.0
8962, GP05-302070, US Patent    Nippon Electric Glass (J), 2011, A7888276, 63.74, 9.96, 15.93, , 6.97, 0.02, 0.00498, , , 71.0
8963, GP05-302071, US Patent    Nippon Electric Glass (J), 2011, A7888276, 63.86, 9.98, 15.96, , 6.99, 0.05, 0.009979, , , 71.0
8964, GP05-302072, US Patent    Nippon Electric Glass (J), 2011, A7888276, 63.9, 9.99, 15.98, , 6.99, 0.06, 0.009986, , , 71.0
8965, GP05-302073, US Patent    Nippon Electric Glass (J), 2011, A7888276, 63.41, 9.91, 15.86, , 6.94, 0.005946, 9.91E-4, , , 71.0
8966, GP05-302074, US Patent    Nippon Electric Glass (J), 2011, A7888276, 63.62, 9.94, 15.9, , 6.96, 0.02, 0.00497, , , 71.0
8967, GP05-302075, US Patent    Nippon Electric Glass (J), 2011, A7888276, 63.65, 9.94, 15.91, , 6.96, 0.05, 0.009944, , , 71.0
8968, GP05-302076, US Patent    Nippon Electric Glass (J), 2011, A7888276, 63.67, 9.95, 15.92, , 6.96, 0.05, 0.009949, , , 71.0
8969, XP06-302158, Japanese Patent    Schott AG (DE), 2011, A7906444, 19.43, 3.75, 32.97, 15.2, , , , , , 190.0
8970, XP06-302159, Japanese Patent    Schott AG (DE), 2011, A7906444, 32.72, 3.79, 37.02, 15.37, , , , , , 145.0
8971, XP06-302160, Japanese Patent    Schott AG (DE), 2011, A7906444, 21.22, , 26.34, 9.95, 1.32, , , , , 140.0
8972, XP06-302161, Japanese Patent    Schott AG (DE), 2011, A7906444, 22.7, 1.77, 31.7, 13.1, 1.42, , , , , 180.0
8973, GP05-302218, US Patent    Corning Inc. (US), 2011, A7935649, 63.12, 10.67, 16.59, 0.75, 7.91, , , , , 72.45
8974, GP05-302219, US Patent    Corning Inc. (US), 2011, A7935649, 63.27, 10.63, 16.52, 0.75, 7.87, , , , , 73.14
8975, GP03-302328, US Patent    Hoya Corp. (J), 2011, A7964298, 63.0, , 4.0, , 13.0, 4.0, 5.0, , , 82.7
8976, GP03-302329, US Patent    Hoya Corp. (J), 2011, A7964298, 63.0, , 4.0, , 13.0, 5.0, 5.0, , , 82.3
8977, GP03-302330, US Patent    Hoya Corp. (J), 2011, A7964298, 63.0, , 5.0, , 12.0, 5.0, 5.0, , , 82.3
8978, GP03-302331, US Patent    Hoya Corp. (J), 2011, A7964298, 65.0, , 5.0, , 13.0, 4.0, 6.0, , , 81.5
8979, GP03-302332, US Patent    Hoya Corp. (J), 2011, A7964298, 65.0, , 5.0, , 12.0, 4.0, 6.0, , , 79.9
8980, GP03-302361, US Patent    Nippon Electric Glass (J), 2011, A7968482, 54.69, 7.0, 13.0, 1.0, 5.0, , , , , 75.0
8981, GP03-302362, US Patent    Nippon Electric Glass (J), 2011, A7968482, 59.7, 10.0, 16.0, , 5.0, , , , , 70.0
8982, GP03-302363, US Patent    Nippon Electric Glass (J), 2011, A7968482, 58.68, 8.0, 16.0, 1.0, 4.0, , , , , 70.0
8983, GP03-302364, US Patent    Nippon Electric Glass (J), 2011, A7968482, 60.58, 7.0, 17.0, 3.0, 4.0, , , , , 80.0
8984, GP03-302365, US Patent    Nippon Electric Glass (J), 2011, A7968482, 63.39, 10.0, 16.0, 1.0, 8.0, , , , , 70.0
8985, GP03-302366, US Patent    Nippon Electric Glass (J), 2011, A7968482, 59.7, 10.0, 16.0, , 8.0, , , , , 75.0
8986, GP03-302367, US Patent    Nippon Electric Glass (J), 2011, A7968482, 60.7, 10.0, 15.0, , 5.0, 2.0, 2.0, , , 65.0
8987, GP03-302368, US Patent    Nippon Electric Glass (J), 2011, A7968482, 55.0, , 7.0, 3.0, 4.0, 5.0, 5.0, , , 80.0
8988, GP03-302369, US Patent    Nippon Electric Glass (J), 2011, A7968482, 54.7, 7.0, 13.0, 1.0, 5.0, , , , , 75.0
8989, GP03-302370, US Patent    Nippon Electric Glass (J), 2011, A7968482, 59.7, 10.0, 16.0, , 5.0, , , , , 70.0
8990, GP03-302381, US Patent    Owens Corning  (US), 2011, A0003678, 62.63, , 18.5, 9.47, 8.49, 0.7, , , , 85.56
8991, GP03-302382, US Patent    Owens Corning  (US), 2011, A0003678, 63.01, , 19.99, 11.26, 4.84, 0.7, , , , 86.94
8992, GP03-302383, US Patent    Owens Corning  (US), 2011, A0003678, 62.32, , 17.25, 7.98, 11.56, 0.7, , , , 84.18
8993, GP03-302384, US Patent    Owens Corning  (US), 2011, A0003678, 63.89, , 16.39, 6.62, 11.21, 0.75, , , , 84.18
8994, GP03-302385, US Patent    Owens Corning  (US), 2011, A0003678, 63.14, , 16.39, 6.62, 11.96, 0.75, , , , 84.18
8995, GP03-302386, US Patent    Owens Corning  (US), 2011, A0003678, 61.39, , 18.14, 6.62, 11.96, 0.75, , , , 84.18
8996, GP03-302387, US Patent    Owens Corning  (US), 2011, A0003678, 61.39, , 18.89, 9.62, 8.71, 0.25, , , , 86.94
8997, GP03-302389, US Patent    Owens Corning  (US), 2011, A0003678, 63.89, , 18.64, 9.62, 6.96, 0.25, , , , 84.87
8998, GP03-302390, US Patent    Owens Corning  (US), 2011, A0003678, 65.0, , 15.0, 6.0, 14.0, , , , , 82.8
8999, GP02-302401, US Patent, 2011, A0014475, 65.94, , 15.31, , , 9.3, 7.0, , , 74.0
9000, GP02-302402, US Patent, 2011, A0014475, 67.76, , 13.54, , , 12.29, 6.18, , , 69.0
9001, GP02-302403, US Patent, 2011, A0014475, 66.23, , 13.25, , , 8.05, 12.24, , , 67.0
9002, GP02-302404, US Patent, 2011, A0014475, 64.42, , 13.74, 3.84, , 8.35, 5.53, , , 77.0
9003, GP02-302405, US Patent, 2011, A0014475, 62.68, , 13.67, 3.82, , 8.31, 5.5, , , 77.0
9004, GP02-302406, US Patent, 2011, A0014475, 63.61, , 13.71, 3.83, , 8.34, 5.52, , , 77.0
9005, GP02-302407, US Patent, 2011, A0014475, 61.87, , 13.65, 3.81, , 8.29, 5.49, , , 78.0
9006, GP05-302617, US Patent, 2011, A0082022, 63.59, 10.64, 16.55, 1.25, 7.01, , , , , 73.14
9007, GP05-302618, US Patent, 2011, A0082022, 63.43, 10.69, 16.62, 1.25, 7.05, , , , , 73.14
9008, GP05-302625, US Patent, 2011, A0082022, 63.12, 10.67, 16.59, 0.75, 7.91, , , , , 72.45
9009, GP05-302626, US Patent, 2011, A0082022, 63.27, 10.63, 16.52, 0.75, 7.87, , , , , 73.14
9010, XP06-302657, US Patent    Corning Inc. (US), 2011, A0092353, 65.3, 2.0, 20.1, 1.8, , 0.3, , , , 86.0
9011, XP02-302658, US Patent    Corning Inc. (US), 2011, A0092353, 74.32, , 3.6, , , , 3.3, , , 103.0
9012, XP02-302659, US Patent    Corning Inc. (US), 2011, A0092353, 75.08, , , 0.7, , , 2.2, , , 110.0
9013, XP03-302661, US Patent    Corning Inc. (US), 2011, A0092353, 67.0, , , 14.0, , , 10.0, , , 59.0
9014, XP03-302663, US Patent    Corning Inc. (US), 2011, A0092353, 42.0, , 14.0, 10.0, , , , , , 66.0
9015, XP03-302666, US Patent    Corning Inc. (US), 2011, A0092353, 50.0, 1.0, 25.0, 14.0, , , , , , 82.0
9016, GP03-302741, US Patent    Hoya Corp. (J), 2011, A0123832, 62.43, , 0.8, 4.11, 11.0, 3.21, 9.17, , , 82.0
9017, GP03-302742, US Patent    Hoya Corp. (J), 2011, A0123832, 59.78, , 0.65, 6.21, 14.04, 3.18, 6.65, , , 88.0
9018, GP03-302743, US Patent    Hoya Corp. (J), 2011, A0123832, 61.18, , 0.63, 4.08, 10.91, 3.18, 9.09, , , 85.0
9019, GP03-302744, US Patent    Hoya Corp. (J), 2011, A0123832, 59.54, , 0.67, 7.76, 16.15, 3.26, 5.12, , , 90.0
9020, GP03-302745, US Patent    Hoya Corp. (J), 2011, A0123832, 60.89, , 0.64, 4.73, 11.93, 1.07, 11.49, , , 84.0
9021, GP03-302746, US Patent    Hoya Corp. (J), 2011, A0123832, 59.44, , 0.63, 3.26, 17.09, 4.14, 1.61, , , 90.0
9022, GP03-302747, US Patent    Hoya Corp. (J), 2011, A0123832, 55.84, , 3.46, 7.68, 16.02, 3.2, 4.26, , , 93.0
9023, GP03-302748, US Patent    Hoya Corp. (J), 2011, A0123832, 61.8, , 0.64, 4.05, 10.92, 4.28, 9.02, , , 83.0
9024, GP03-302749, US Patent    Hoya Corp. (J), 2011, A0123832, 62.02, , 1.44, 4.1, 10.98, 3.2, 9.0, , , 84.0
9025, GP03-302750, US Patent    Hoya Corp. (J), 2011, A0123832, 60.07, , 0.64, 4.09, 10.93, 3.19, 9.11, , , 85.0
9026, XP06-302806, US Patent    Ohara Inc. (J), 2011, A0135964, 47.6, , 18.0, 10.0, , , , , , 105.0
9027, XP06-302807, US Patent    Ohara Inc. (J), 2011, A0135964, 43.6, , 18.0, 12.0, , , , , , 108.0
9028, XP06-302808, US Patent    Ohara Inc. (J), 2011, A0135964, 43.6, , 18.0, 11.0, , 2.0, , , , 105.0
9029, XP06-302809, US Patent    Ohara Inc. (J), 2011, A0135964, 45.6, , 18.0, 10.0, , , , , , 105.0
9030, XP06-302810, US Patent    Ohara Inc. (J), 2011, A0135964, 45.6, , 18.0, 10.0, , , , , , 106.0
9031, XP06-302811, US Patent    Ohara Inc. (J), 2011, A0135964, 50.6, 1.0, 18.0, 8.0, , 2.0, , , , 103.0
9032, XP06-302812, US Patent    Ohara Inc. (J), 2011, A0135964, 49.6, , 18.0, 8.0, , 4.0, , , , 103.0
9033, XP06-302813, US Patent    Ohara Inc. (J), 2011, A0135964, 51.6, , 18.0, 5.0, 1.5, , , , , 101.0
9034, XP06-302814, US Patent    Ohara Inc. (J), 2011, A0135964, 51.6, , 14.0, 8.0, , , , , , 105.0
9035, XP06-302815, US Patent    Ohara Inc. (J), 2011, A0135964, 55.6, , 14.0, 8.0, , , , , , 100.0
9036, XP02-302816, US Patent    Ohara Inc. (J), 2011, A0136651, 75.1, , 7.0, 0.8, , , 2.0, , , 100.0
9037, XP02-302817, US Patent    Ohara Inc. (J), 2011, A0136651, 74.5, , 7.0, 0.8, , , 2.0, , , 100.0
9038, XP02-302818, US Patent    Ohara Inc. (J), 2011, A0136651, 74.0, , 7.0, , 0.8, , 2.0, , , 98.0
9039, XP02-302819, US Patent    Ohara Inc. (J), 2011, A0136651, 70.3, , 6.5, 0.8, , , 1.5, , , 96.0
9040, XP02-302820, US Patent    Ohara Inc. (J), 2011, A0136651, 69.7, , 6.5, 0.8, , , 1.5, , , 96.0
9041, XP02-302821, US Patent    Ohara Inc. (J), 2011, A0136651, 69.2, , 6.5, 0.8, , , 1.5, , , 98.0
9042, XP02-302822, US Patent    Ohara Inc. (J), 2011, A0136651, 66.3, , 6.5, 0.8, , , 1.5, , , 96.0
9043, XP02-302823, US Patent    Ohara Inc. (J), 2011, A0136651, 65.7, , 6.5, 0.8, , , 1.5, , , 98.0
9044, XP02-302824, US Patent    Ohara Inc. (J), 2011, A0136651, 65.2, , 6.5, 0.8, , , 1.5, , , 96.0
9045, XP02-302825, US Patent    Ohara Inc. (J), 2011, A0136651, 66.3, , 6.5, 0.8, , , 1.5, , , 96.0
9046, GP03-302866, US Patent    AGC (J), 2011, A0152058, 41.75, , 9.24, 0.97, 1.36, 3.0, 4.55, , , 83.4
9047, GP03-302867, US Patent    AGC (J), 2011, A0152058, 44.84, , 9.51, 1.0, 1.39, 3.08, 4.69, , , 82.8
9048, GP03-302868, US Patent    AGC (J), 2011, A0152058, 45.61, , 8.38, 3.06, 1.42, 0.78, 5.96, , , 85.9
9049, GP03-302869, US Patent    AGC (J), 2011, A0152058, 48.1, , 9.79, 1.03, 1.44, 3.18, 4.83, , , 82.1
9050, GP03-302870, US Patent    AGC (J), 2011, A0152058, 49.71, , 7.37, 3.44, 1.47, 1.06, 8.66, , , 81.8
9051, GP03-302871, US Patent    AGC (J), 2011, A0152058, 49.15, , 7.22, 1.87, 1.44, 0.88, 7.89, , , 81.6
9052, GP03-302872, US Patent    AGC (J), 2011, A0152058, 50.17, , 6.55, 1.04, 1.44, 1.19, 7.87, , , 83.1
9053, GP03-302873, US Patent    AGC (J), 2011, A0152058, 50.69, , 6.62, 1.05, 1.46, 3.22, 4.89, , , 81.2
9054, GP03-302874, US Patent    AGC (J), 2011, A0152058, 52.3, , 5.34, 2.64, , 2.43, 6.16, , , 83.4
9055, GP03-302875, US Patent    AGC (J), 2011, A0152058, 54.31, , 6.82, 1.08, 1.5, 3.32, 5.04, , , 80.6
9056, GP03-302876, US Patent    Hoya Corp. (J), 2011, A0159322, 54.76, , 5.9, , 10.54, 3.59, 6.81, , , 82.7
9057, GP03-302877, US Patent    Hoya Corp. (J), 2011, A0159322, 54.9, , 5.91, , 10.57, 4.49, 6.83, , , 82.3
9058, GP03-302878, US Patent    Hoya Corp. (J), 2011, A0159322, 54.54, , 7.34, , 9.7, 4.46, 6.78, , , 82.3
9059, GP03-302879, US Patent    Hoya Corp. (J), 2011, A0159322, 56.51, , 7.38, , 10.55, 3.59, 8.18, , , 81.5
9060, GP03-302880, US Patent    Hoya Corp. (J), 2011, A0159322, 55.74, , 7.27, , 9.6, 3.54, 8.07, , , 79.9
9061, GP02-303179, European Patent    Corning Inc. (US), 2011, A2334613, 61.54, 0.65, 16.24, 3.56, 0.5, 13.43, 3.57, , , 73.3
9062, GP06-303184, European Patent    Corning Inc. (US), 2011, A2315729, 60.63, , 18.48, 0.74, 4.41, 0.04, , , , 85.02
9063, GP06-303185, European Patent    Corning Inc. (US), 2011, A2315729, 61.23, , 18.19, 0.73, 4.34, 0.04, , , , 84.44
9064, GP06-303187, European Patent    Corning Inc. (US), 2011, A2315729, 60.17, , 18.23, 0.87, 4.08, 0.04, , , , 84.92
9065, GP06-303188, European Patent    Corning Inc. (US), 2011, A2315729, 55.7, , 19.25, 1.44, 3.23, 0.04, , , , 88.12
9066, GP06-303189, European Patent    Corning Inc. (US), 2011, A2315729, 58.45, , 18.91, 0.99, 4.04, 0.05, , , , 84.92
9067, GP06-303190, European Patent    Corning Inc. (US), 2011, A2315729, 60.31, , 18.88, 0.75, 4.5, 0.04, , , , 85.22
9068, GP06-303192, European Patent    Corning Inc. (US), 2011, A2315729, 56.7, , 18.96, 1.2, 3.6, 0.04, , , , 85.97
9069, GP06-303193, European Patent    Corning Inc. (US), 2011, A2315729, 58.68, , 19.19, 1.74, 3.59, 0.05, , , , 87.5
9070, XP06-303219, European Patent    Corning Inc. (US), 2011, A2323955, 65.3, 2.0, 20.1, 1.8, , 0.3, , , , 86.0
9071, XP02-303220, European Patent    Corning Inc. (US), 2011, A2323955, 74.32, , 3.6, , , , 3.3, , , 103.0
9072, XP02-303221, European Patent    Corning Inc. (US), 2011, A2323955, 75.08, , , 0.7, , , 2.2, , , 110.0
9073, XP06-303222, European Patent    Corning Inc. (US), 2011, A2323955, 47.2, 7.0, 17.0, 8.3, , 7.8, , , , 59.0
9074, XP03-303223, European Patent    Corning Inc. (US), 2011, A2323955, 45.0, , 12.0, 11.0, , , 2.5, , , 66.0
9075, XP02-303224, European Patent    Corning Inc. (US), 2011, A2323955, 56.77, , 1.99, , 10.66, 7.97, 8.96, , , 82.0
9076, GJ05-304165, J. Ceramic Soc. Japan, 2011, v. 119  p. 000110, *, *, *, , , , , , , 70.0
9077, NJ98-304552, J. American Ceramic Soc., 2011, v. 094  p. 001427, 46.29, , 39.28, , , , , , , 121.0
9078, GJ05-304674, J. American Ceramic Soc., 2011, v. 094  p. 002458, 55.33, 21.07, 5.19, , 7.92, 5.27, , , , 73.0
9079, GJ05-304675, J. American Ceramic Soc., 2011, v. 094  p. 002458, 53.01, 17.94, 4.93, , 6.78, 4.99, , , , 74.0
9080, GJ05-304676, J. American Ceramic Soc., 2011, v. 094  p. 002458, 52.77, 16.45, 4.52, , 6.87, 5.81, , , , 74.0
9081, GJ05-304677, J. American Ceramic Soc., 2011, v. 094  p. 002458, 52.16, 14.42, 4.53, , 6.81, 6.42, , , , 77.0
9082, GJ03-304678, J. American Ceramic Soc., 2011, v. 094  p. 002458, 52.24, 6.78, 4.96, , 8.2, 11.02, , , , 78.0
9083, GJ03-304679, J. American Ceramic Soc., 2011, v. 094  p. 002458, 53.22, 6.73, 4.94, , 8.14, 12.94, , , , 77.0
9084, GJ03-304680, J. American Ceramic Soc., 2011, v. 094  p. 002458, 53.01, 6.42, 4.69, , 7.75, 13.34, , , , 77.0
9085, XP30-304906, Japanese Patent    3M (US), 2011, A184295, , , 40.98, , , , , , , 260.0
9086, XP06-305028, Japanese Patent    Ohara Inc. (J), 2011, A201758, 43.6, , 18.0, 11.0, , 2.0, , , , 105.0
9087, XP06-305029, Japanese Patent    Ohara Inc. (J), 2011, A201758, 49.6, , 18.0, 8.0, , 4.0, , , , 103.0
9088, XP06-305030, Japanese Patent    Ohara Inc. (J), 2011, A201758, 49.6, , 14.0, 8.0, , 2.0, , , , 107.0
9089, XP06-305031, Japanese Patent    Ohara Inc. (J), 2011, A201758, 53.6, , 14.0, 8.0, , 2.0, , , , 100.0
9090, XP06-305032, Japanese Patent    Ohara Inc. (J), 2011, A201758, 47.6, , 18.0, 8.0, , 6.0, , , , 100.0
9091, XP06-305033, Japanese Patent    Ohara Inc. (J), 2011, A201758, 47.6, 1.0, 18.0, 8.0, , 4.0, , , , 102.0
9092, XP06-305034, Japanese Patent    Ohara Inc. (J), 2011, A201758, 48.6, 3.0, 15.0, 6.0, , 4.0, , , , 105.0
9093, XP06-305035, Japanese Patent    Ohara Inc. (J), 2011, A201758, 49.6, , 15.0, 6.0, , 4.0, , , , 103.0
9094, XP06-305036, Japanese Patent    Ohara Inc. (J), 2011, A201758, 46.6, 5.0, 15.0, 6.0, , 6.0, , , , 102.0
9095, XP06-305037, Japanese Patent    Ohara Inc. (J), 2011, A201758, 45.6, 1.0, 18.0, 8.0, , 4.0, , , , 108.0
9096, XP06-305038, Japanese Patent    Ohara Inc. (J), 2011, A207626, 47.6, , 18.0, 10.0, , , , , , 105.0
9097, XP06-305039, Japanese Patent    Ohara Inc. (J), 2011, A207626, 43.6, , 18.0, 12.0, , , , , , 108.0
9098, XP06-305040, Japanese Patent    Ohara Inc. (J), 2011, A207626, 43.6, , 18.0, 11.0, , 2.0, , , , 105.0
9099, XP06-305041, Japanese Patent    Ohara Inc. (J), 2011, A207626, 45.6, , 18.0, 10.0, , , , , , 105.0
9100, XP06-305042, Japanese Patent    Ohara Inc. (J), 2011, A207626, 45.6, , 18.0, 10.0, , , , , , 106.0
9101, XP06-305043, Japanese Patent    Ohara Inc. (J), 2011, A207626, 50.6, 1.0, 18.0, 8.0, , 2.0, , , , 103.0
9102, XP06-305044, Japanese Patent    Ohara Inc. (J), 2011, A207626, 49.6, , 18.0, 8.0, , 4.0, , , , 103.0
9103, XP06-305045, Japanese Patent    Ohara Inc. (J), 2011, A207626, 51.6, , 18.0, 5.0, 1.5, , , , , 101.0
9104, XP06-305046, Japanese Patent    Ohara Inc. (J), 2011, A207626, 47.6, 1.0, 18.0, 8.0, , 4.0, , , , 102.0
9105, XP06-305047, Japanese Patent    Ohara Inc. (J), 2011, A207626, 45.6, 1.0, 18.0, 8.0, , 4.0, , , , 108.0
9106, GP05-305238, Japanese Patent    Corning Inc. (US), 2011, A225447, 63.59, 10.64, 16.55, 1.25, 7.01, , , , , 73.14
9107, GP05-305239, Japanese Patent    Corning Inc. (US), 2011, A225447, 63.43, 10.69, 16.62, 1.25, 7.05, , , , , 73.14
9108, GP05-305246, Japanese Patent    Corning Inc. (US), 2011, A225447, 63.12, 10.67, 16.59, 0.75, 7.91, , , , , 72.45
9109, GP05-305247, Japanese Patent    Corning Inc. (US), 2011, A225447, 63.27, 10.63, 16.52, 0.75, 7.87, , , , , 73.14
9110, GP02-305248, Japanese Patent    AGC (J), 2011, A230942, 35.6, 10.0, 18.1, 5.1, 3.8, 9.9, 3.3, , , 82.0
9111, GP02-305249, Japanese Patent    AGC (J), 2011, A230942, 56.9, 4.8, 9.6, , , 13.9, 4.8, , , 77.0
9112, GP02-305250, Japanese Patent    AGC (J), 2011, A230942, 44.7, 14.8, 6.0, , 3.7, 13.1, 3.2, , , 75.0
9113, GP02-305251, Japanese Patent    AGC (J), 2011, A230942, 44.9, 4.6, 22.8, 2.0, 2.4, 10.3, 3.1, , , 83.0
9114, GP02-305252, Japanese Patent    AGC (J), 2011, A230942, 39.6, , 19.0, 5.1, 4.3, 17.7, 4.8, , , 77.0
9115, GP05-305253, Japanese Patent    AGC (J), 2011, A230942, 40.1, 20.0, 7.8, , 4.2, 10.0, 3.2, , , 78.0
9116, GP02-305254, Japanese Patent    AGC (J), 2011, A230942, 38.0, 10.2, 22.5, 0.9, 1.2, 24.6, 1.4, , , 74.0
9117, GP02-305255, Japanese Patent    AGC (J), 2011, A230942, 39.5, 10.3, 20.2, 5.0, 3.7, , 10.0, , , 85.0
9118, GP02-305256, Japanese Patent    AGC (J), 2011, A230942, 45.0, 8.1, 11.9, 1.0, 3.2, 24.8, , , , 75.0
9119, GP02-305257, Japanese Patent    AGC (J), 2011, A230942, 44.34, 10.22, 12.22, 1.11, 2.22, 20.0, , , , 74.0
9120, GP05-305358, Japanese Patent    AGC (J), 2011, A236114, 22.11, 40.98, 15.0, , , , , , , 68.0
9121, GP05-305359, Japanese Patent    AGC (J), 2011, A236114, 21.97, 40.74, 11.93, , , , , , , 76.0
9122, GP05-305360, Japanese Patent    AGC (J), 2011, A236114, 22.32, 36.21, 22.72, , , , , , , 71.0
9123, GP05-305361, Japanese Patent    AGC (J), 2011, A236114, 18.3, 45.45, 14.63, , , , , , , 66.0
9124, GP05-305362, Japanese Patent    AGC (J), 2011, A236114, 18.36, 45.59, 14.83, , , , , , , 68.0
9125, GP05-305363, Japanese Patent    AGC (J), 2011, A236114, 24.87, 43.22, 16.17, , 4.49, , , , , 64.0
9126, GP05-305364, Japanese Patent    AGC (J), 2011, A236114, 25.87, 46.03, 16.86, , , , , , , 60.0
9127, GP05-305365, Japanese Patent    AGC (J), 2011, A236114, 30.57, 40.0, 16.82, , , , , , , 64.0
9128, GP05-305366, Japanese Patent    AGC (J), 2011, A236114, 23.07, 40.11, 15.0, , , , , , , 64.0
9129, GP05-305367, Japanese Patent    AGC (J), 2011, A236114, 16.73, 50.4, 22.8, , , , , , , 60.0
9130, GP03-305436, Japanese Patent    Ohara Inc. (J), 2011, A246290, 49.91, 3.0, 15.99, 6.25, 1.0, 4.0, , , , 90.0
9131, GP03-305437, Japanese Patent    Ohara Inc. (J), 2011, A246290, 47.45, 3.0, 15.5, 6.25, 1.0, 5.5, , , , 90.0
9132, GP03-305438, Japanese Patent    Ohara Inc. (J), 2011, A246290, 49.87, 2.99, 15.99, 6.25, 1.0, 4.0, , , , 91.0
9133, GP03-305439, Japanese Patent    Ohara Inc. (J), 2011, A246290, 50.92, 3.06, 16.33, 6.38, 1.02, 2.05, , , , 91.0
9134, GP03-305440, Japanese Patent    Ohara Inc. (J), 2011, A246290, 51.4, 5.0, 12.0, 5.0, 2.01, 6.0, , , , 85.0
9135, GP02-305471, Japanese Patent    Konica Minolta (J), 2011, A251854, 58.0, , 5.0, 2.0, 7.0, 1.0, 7.0, , , 84.0
9136, GP02-305472, Japanese Patent    Konica Minolta (J), 2011, A251854, 59.2, 2.0, , 3.3, 9.2, 2.2, 9.1, , , 88.0
9137, GP02-305473, Japanese Patent    Konica Minolta (J), 2011, A251854, 60.4, 1.0, 2.0, 3.0, 8.0, 6.0, 7.0, , , 83.0
9138, GP02-305474, Japanese Patent    Konica Minolta (J), 2011, A251854, 61.6, , 4.8, 2.2, 11.4, 3.2, 10.3, , , 86.0
9139, GP02-305475, Japanese Patent    Konica Minolta (J), 2011, A251854, 62.4, , 0.7, 4.1, 11.2, 3.3, 8.9, , , 82.0
9140, GP02-305476, Japanese Patent    Konica Minolta (J), 2011, A251854, 63.8, , , 2.0, 7.9, 1.1, 14.8, , , 80.0
9141, GP03-305540, Japanese Patent    Corning Inc. (US), 2011, A522767, 60.63, , 18.48, 0.74, 4.41, 0.04, , , , 85.02
9142, GP03-305541, Japanese Patent    Corning Inc. (US), 2011, A522767, 61.23, , 18.19, 0.73, 4.34, 0.04, , , , 84.44
9143, GP03-305543, Japanese Patent    Corning Inc. (US), 2011, A522767, 60.17, , 18.23, 0.87, 4.08, 0.04, , , , 84.92
9144, GP03-305544, Japanese Patent    Corning Inc. (US), 2011, A522767, 55.7, , 19.25, 1.44, 3.23, 0.04, , , , 88.12
9145, GP03-305545, Japanese Patent    Corning Inc. (US), 2011, A522767, 58.45, , 18.91, 0.99, 4.04, 0.05, , , , 84.92
9146, GP03-305546, Japanese Patent    Corning Inc. (US), 2011, A522767, 60.31, , 18.88, 0.75, 4.5, 0.04, , , , 85.22
9147, GP03-305548, Japanese Patent    Corning Inc. (US), 2011, A522767, 56.7, , 18.96, 1.2, 3.6, 0.04, , , , 85.97
9148, GP03-305549, Japanese Patent    Corning Inc. (US), 2011, A522767, 58.62, , 19.17, 1.74, 3.59, 0.05, , , , 87.5
9149, XP02-305690, US Patent    Ohara Inc. (J), 2011, A8043706, 76.1, , 7.1, 0.8, , , 1.0, , , 90.0
9150, XP02-305691, US Patent    Ohara Inc. (J), 2011, A8043706, 76.1, , 7.1, 0.8, , , 1.0, , , 93.0
9151, XP02-305692, US Patent    Ohara Inc. (J), 2011, A8043706, 76.1, , 7.1, 0.8, , , 1.0, , , 96.0
9152, XP02-305693, US Patent    Ohara Inc. (J), 2011, A8043706, 67.3, , 7.4, 2.0, , , 2.0, , , 83.0
9153, XP02-305694, US Patent    Ohara Inc. (J), 2011, A8043706, 66.7, , 7.0, 1.5, , , 2.0, , , 82.0
9154, XP02-305695, US Patent    Ohara Inc. (J), 2011, A8043706, 69.5, , 7.0, 1.7, , , 2.0, , , 83.0
9155, XP02-305696, US Patent    Ohara Inc. (J), 2011, A8043706, 68.7, , 7.0, 1.7, , , 2.0, , , 83.0
9156, XP02-305697, US Patent    Ohara Inc. (J), 2011, A8043706, 67.8, , 9.0, 2.0, , , 2.5, , , 83.0
9157, XP02-305698, US Patent    Ohara Inc. (J), 2011, A8043706, 68.0, , 8.5, 1.5, , , 2.5, , , 85.0
9158, XP02-305699, US Patent    Ohara Inc. (J), 2011, A8043706, 75.3, , 7.0, 0.8, , , 2.0, , , 102.0
9159, XP02-305799, US Patent    Ohara Inc. (J), 2011, A8071493, 73.8, , 6.5, 0.8, , , 1.5, , , 99.0
9160, XP02-305800, US Patent    Ohara Inc. (J), 2011, A8071493, 73.48, , 6.63, 0.82, , , 1.53, , , 96.0
9161, XP02-305801, US Patent    Ohara Inc. (J), 2011, A8071493, 74.2, , 6.5, 0.8, , , 1.5, , , 98.0
9162, XP02-305802, US Patent    Ohara Inc. (J), 2011, A8071493, 73.8, , 6.5, 0.8, , 0.5, 1.0, , , 98.0
9163, XP02-305803, US Patent    Ohara Inc. (J), 2011, A8071493, 70.5, , 6.5, 0.8, , , 1.5, , , 97.0
9164, XP02-305804, US Patent    Ohara Inc. (J), 2011, A8071493, 70.5, , 6.5, 0.8, , , 1.5, , , 96.0
9165, XP02-305805, US Patent    Ohara Inc. (J), 2011, A8071493, 66.5, , 6.5, 0.8, , , 1.5, , , 95.0
9166, XP02-305806, US Patent    Ohara Inc. (J), 2011, A8071493, 66.8, , 6.5, 0.8, , , 1.5, , , 92.0
9167, XP02-305807, US Patent    Ohara Inc. (J), 2011, A8071493, 68.5, , 6.5, 0.8, , , 1.5, , , 94.0
9168, XP02-305808, US Patent    Ohara Inc. (J), 2011, A8071493, 70.5, , 6.5, 0.8, , , 1.5, , , 100.0
9169, GP05-305866, US Patent    AGC (J), 2011, A0169403, 40.38, 49.91, , , , , 9.0, , , 38.0
9170, GP05-305867, US Patent    AGC (J), 2011, A0169403, 40.95, 46.63, , , , , 9.53, , , 43.0
9171, GP05-305868, US Patent    AGC (J), 2011, A0169403, 38.37, 46.49, , , , , 6.84, , , 43.0
9172, GP05-305869, US Patent    AGC (J), 2011, A0169403, 36.62, 50.54, , , , , 6.87, , , 40.0
9173, GP05-305870, US Patent    AGC (J), 2011, A0169403, 41.27, 45.8, , , , , 6.92, , , 40.0
9174, GP05-305871, US Patent    AGC (J), 2011, A0169403, 39.72, 46.03, , , , 2.28, 4.15, , , 45.0
9175, GP05-305872, US Patent    AGC (J), 2011, A0169403, 36.33, 42.08, , , , 3.66, 8.33, , , 57.0
9176, GP05-305873, US Patent    AGC (J), 2011, A0169403, 42.5, 49.77, , , , 2.83, 4.3, , , 40.0
9177, GP05-305938, US Patent, 2011, A0217534, 63.62, 9.94, 15.9, , 6.96, 0.00497, 9.94E-4, , , 71.0
9178, GP05-305939, US Patent, 2011, A0217534, 63.74, 9.96, 15.93, , 6.97, 0.02, 0.00498, , , 71.0
9179, GP05-305940, US Patent, 2011, A0217534, 63.86, 9.98, 15.96, , 6.99, 0.05, 0.009979, , , 71.0
9180, GP05-305941, US Patent, 2011, A0217534, 63.9, 9.99, 15.98, , 6.99, 0.06, 0.009986, , , 71.0
9181, GP05-305942, US Patent, 2011, A0217534, 63.41, 9.91, 15.86, , 6.94, 0.005946, 9.91E-4, , , 71.0
9182, GP05-305943, US Patent, 2011, A0217534, 63.62, 9.94, 15.9, , 6.96, 0.02, 0.00497, , , 71.0
9183, GP05-305944, US Patent, 2011, A0217534, 63.65, 9.94, 15.91, , 6.96, 0.05, 0.009944, , , 71.0
9184, GP05-305945, US Patent, 2011, A0217534, 63.67, 9.95, 15.92, , 6.96, 0.05, 0.009949, , , 71.0
9185, GP02-306108, US Patent    Nippon Electric Glass (J), 2011, A0274916, 57.23, 2.0, 12.99, 2.0, 2.0, 14.48, 4.89, , , 75.0
9186, GP05-306228, US Patent, 2011, A0318561, 59.6, 16.5, 15.5, , 8.0, , , , , 67.0
9187, GP05-306231, US Patent, 2011, A0318561, 62.4, 15.0, 14.5, , 8.0, , , , , 67.0
9188, GP05-306232, US Patent, 2011, A0318561, 62.9, 14.0, 14.5, , 8.5, , , , , 69.0
9189, GP05-306233, US Patent, 2011, A0318561, 62.4, 15.0, 14.5, 1.0, 7.0, , , , , 68.0
9190, GP05-306234, US Patent, 2011, A0318561, 59.0, 16.0, 16.5, , 7.0, , , , , 67.0
9191, GP05-306235, US Patent, 2011, A0318561, 60.7, 13.0, 18.0, , 8.0, , , , , 71.0
9192, GP05-306236, US Patent, 2011, A0318561, 60.7, 18.0, 13.0, , 8.3, , , , , 64.0
9193, GJ06-306744, J. Non-Crystalline Solids, 2012, v. 358  p. 000898, 28.52, , 15.07, , , , , , , 125.1
9194, GJ06-306745, J. Non-Crystalline Solids, 2012, v. 358  p. 000898, 30.25, , 15.98, , , , , , , 109.0
9195, GJ06-306746, J. Non-Crystalline Solids, 2012, v. 358  p. 000898, 36.22, , 19.14, , , , , , , 130.2
9196, GJ02-306794, J. Non-Crystalline Solids, 2012, v. 358  p. 001002, 77.08, 5.49, 0.48, , , 14.6, , , , 72.5
9197, GJ02-306795, J. Non-Crystalline Solids, 2012, v. 358  p. 001002, 76.43, 5.55, 1.13, , , 14.5, , , , 72.9
9198, GJ02-306796, J. Non-Crystalline Solids, 2012, v. 358  p. 001002, 74.24, 5.45, 3.58, , , 14.44, , , , 73.4
9199, GJ02-306797, J. Non-Crystalline Solids, 2012, v. 358  p. 001002, 70.35, 5.46, 7.51, , , 14.18, , , , 73.7
9200, GJ02-306798, J. Non-Crystalline Solids, 2012, v. 358  p. 001002, 66.36, 5.25, 11.92, , , 14.01, , , , 73.8
9201, GJ02-306799, J. Non-Crystalline Solids, 2012, v. 358  p. 001002, 62.59, 5.26, 15.87, , , 13.87, , , , 70.8
9202, GJ02-306800, J. Non-Crystalline Solids, 2012, v. 358  p. 001002, 60.08, 5.19, 19.14, , , 13.21, , , , 67.6
9203, GJ06-306801, J. Non-Crystalline Solids, 2012, v. 358  p. 001002, 56.34, 5.09, 23.27, , , 12.96, , , , 66.9
9204, GJ06-306802, J. Non-Crystalline Solids, 2012, v. 358  p. 001002, 54.04, 5.09, 26.4, , , 12.3, , , , 69.4
9205, GJ06-306803, J. Non-Crystalline Solids, 2012, v. 358  p. 001002, 52.62, 4.97, 28.3, , , 12.1, , , , 70.8
9206, GJ02-306804, J. Non-Crystalline Solids, 2012, v. 358  p. 001002, 78.82, 5.52, 0.27, , , 15.0, , , , 72.4
9207, GJ02-306805, J. Non-Crystalline Solids, 2012, v. 358  p. 001002, 77.53, 5.48, 1.92, , , 14.71, , , , 72.7
9208, GJ02-306806, J. Non-Crystalline Solids, 2012, v. 358  p. 001002, 76.73, 5.3, 3.3, , , 14.46, , , , 72.6
9209, GJ02-306807, J. Non-Crystalline Solids, 2012, v. 358  p. 001002, 75.12, 4.68, 6.53, , , 13.49, , , , 73.1
9210, GJ02-306808, J. Non-Crystalline Solids, 2012, v. 358  p. 001002, 73.15, 4.74, 9.2, , , 12.76, , , , 73.2
9211, GJ02-306809, J. Non-Crystalline Solids, 2012, v. 358  p. 001002, 71.3, 4.68, 11.94, , , 11.91, , , , 73.1
9212, GJ02-306810, J. Non-Crystalline Solids, 2012, v. 358  p. 001002, 66.4, 4.7, 16.27, , , 12.46, , , , 70.7
9213, GJ02-306811, J. Non-Crystalline Solids, 2012, v. 358  p. 001002, 62.8, 4.84, 19.55, , , 12.64, , , , 67.1
9214, GJ06-306812, J. Non-Crystalline Solids, 2012, v. 358  p. 001002, 55.51, 5.1, 25.7, , , 13.39, , , , 68.5
9215, GJ06-306813, J. Non-Crystalline Solids, 2012, v. 358  p. 001002, 52.56, 5.03, 28.9, , , 13.19, , , , 70.4
9216, GJ20-306828, J. Non-Crystalline Solids, 2012, v. 358  p. 001032, , , , , , 11.74, , 2.06, , 51.0
9217, GJ20-306829, J. Non-Crystalline Solids, 2012, v. 358  p. 001032, , , , , , 11.22, , 4.17, , 52.0
9218, GJ20-306830, J. Non-Crystalline Solids, 2012, v. 358  p. 001032, , , , , , 10.69, , 6.3, , 51.0
9219, GJ20-306831, J. Non-Crystalline Solids, 2012, v. 358  p. 001032, , , , , , 10.16, , 8.48, , 52.0
9220, GJ20-306832, J. Non-Crystalline Solids, 2012, v. 358  p. 001032, , , , , , 9.05, , 12.96, , 53.0
9221, GJ20-306833, J. Non-Crystalline Solids, 2012, v. 358  p. 001032, , , , , , 7.9, , 17.6, , 51.0
9222, GJ20-306834, J. Non-Crystalline Solids, 2012, v. 358  p. 001032, , , , , , 6.71, , 22.42, , 51.0
9223, GJ20-306835, J. Non-Crystalline Solids, 2012, v. 358  p. 001032, , , , , , 5.47, , 27.43, , 50.0
9224, GJ20-306836, J. Non-Crystalline Solids, 2012, v. 358  p. 001032, , , , , , 4.19, , 32.64, , 49.0
