Repository: simoncappe/compo_mig

File: code brut/ym_table.csv (part 25 of 43)
201, GB02-006736, Handbook of Glass Properties, 1986, v. 001  p. 0327, 47.69, , 40.46, , , , , , , 82.5
202, GB02-006737, Handbook of Glass Properties, 1986, v. 001  p. 0327, 41.54, , 46.99, , , , , , , 90.5
203, GB02-006738, Handbook of Glass Properties, 1986, v. 001  p. 0327, 62.38, , 31.6, , , , , , , 88.6
204, GB02-006739, Handbook of Glass Properties, 1986, v. 001  p. 0320, 73.5, , 0.56, , 16.63, , , , , 84.0
9225, GJ05-307013, J. American Ceramic Soc., 2012, v. 095  p. 000721, 80.54, 12.7, 2.54, 0.01, 0.02, 3.54, 0.64, , , 62.2
9226, GJ02-307014, J. American Ceramic Soc., 2012, v. 095  p. 000721, 73.41, , 1.45, 0.08, 10.3, 14.74, 0.01, , , 72.1
9227, GP30-307168, Japanese Patent    Nippon Sheet Glass (J), 2012, A017254, , , 32.3, , , , , , , 153.0
9228, GP30-307169, Japanese Patent    Nippon Sheet Glass (J), 2012, A017254, , , 31.3, , , , , , , 137.0
9229, GP30-307170, Japanese Patent    Nippon Sheet Glass (J), 2012, A017254, , , 27.72, , , , , , , 138.0
9230, GP30-307171, Japanese Patent    Nippon Sheet Glass (J), 2012, A017254, , , 31.81, , , , , , , 144.0
9231, GP30-307172, Japanese Patent    Nippon Sheet Glass (J), 2012, A017254, , , 30.93, , , , , , , 152.0
9232, GP30-307173, Japanese Patent    Nippon Sheet Glass (J), 2012, A017254, , , 29.79, , , , , , , 134.0
9233, GP30-307174, Japanese Patent    Nippon Sheet Glass (J), 2012, A017254, , , 33.88, , , , , , , 139.0
9234, GP30-307175, Japanese Patent    Nippon Sheet Glass (J), 2012, A017254, 3.02, , 25.63, , , , , , , 134.0
9235, GP30-307176, Japanese Patent    Nippon Sheet Glass (J), 2012, A017254, 3.97, , 33.69, , , , , , , 145.0
9236, GP30-307177, Japanese Patent    Nippon Sheet Glass (J), 2012, A017254, 3.56, , 30.18, , , , , , , 149.0
9237, GP06-307190, Japanese Patent    AGC (J), 2012, A020892, 57.0, 8.5, 20.8, , 3.2, , , , , 81.0
9238, GP05-307191, Japanese Patent    AGC (J), 2012, A020892, 65.9, 7.7, 9.2, 4.1, , 3.0, , , , 78.0
9239, GP06-307192, Japanese Patent    AGC (J), 2012, A020892, 60.8, 6.0, 15.5, 4.3, 2.7, 2.8, , , , 81.0
9240, GP06-307193, Japanese Patent    AGC (J), 2012, A020892, 63.4, 10.0, 13.1, 1.5, , , , , , 79.0
9241, GP06-307194, Japanese Patent    AGC (J), 2012, A020892, 59.3, 9.1, 12.7, 5.0, , 1.9, , , , 80.0
9242, GP06-307195, Japanese Patent    AGC (J), 2012, A020892, 63.7, 8.4, 16.4, , 5.0, , , , , 80.0
9243, GP06-307196, Japanese Patent    AGC (J), 2012, A020892, 65.7, 8.7, 15.3, 1.0, , , , , , 81.0
9244, GP06-307197, Japanese Patent    AGC (J), 2012, A020892, 65.0, 10.9, 12.8, , 0.9, 4.5, , , , 80.0
9245, GP06-307198, Japanese Patent    AGC (J), 2012, A020892, 62.8, 10.1, 12.0, 4.0, 0.9, , 5.0, , , 80.0
9246, GP06-307199, Japanese Patent    AGC (J), 2012, A020892, 58.1, 6.5, 18.6, 3.3, , , , , , 80.0
9247, GP06-307355, Japanese Patent    Schott AG (DE), 2012, A036081, 21.71, 6.69, 15.02, , , , , , , 104.2
9248, GP06-307356, Japanese Patent    Schott AG (DE), 2012, A036081, 21.48, 6.62, 14.86, , , , , , , 105.6
9249, GP06-307357, Japanese Patent    Schott AG (DE), 2012, A036081, 21.26, 6.55, 14.7, , , , , , , 106.7
9250, GP06-307358, Japanese Patent    Schott AG (DE), 2012, A036081, 20.83, 6.42, 14.4, , , , , , , 108.2
9251, GP06-307359, Japanese Patent    Schott AG (DE), 2012, A036081, 21.68, 6.68, 14.99, , , , , , , 104.4
9252, GP06-307360, Japanese Patent    Schott AG (DE), 2012, A036081, 21.64, 6.67, 14.97, , , , , , , 105.3
9253, GP06-307361, Japanese Patent    Schott AG (DE), 2012, A036081, 21.7, 6.69, 15.0, , , , , , , 105.3
9254, GP06-307362, Japanese Patent    Schott AG (DE), 2012, A036081, 21.7, 6.69, 15.01, , , , , , , 104.2
9255, GP06-307363, Japanese Patent    Schott AG (DE), 2012, A036081, 21.17, 4.94, 16.19, , , , , , , 106.6
9256, GP06-307364, Japanese Patent    Schott AG (DE), 2012, A036081, 21.12, 4.4, 16.92, , , , , , , 107.0
9257, GP05-307430, Japanese Patent    Nippon Electric Glass (J), 2012, A036092, 68.3, 11.0, 5.0, , 3.5, 11.0, , , , 77.0
9258, GP05-307431, Japanese Patent    Nippon Electric Glass (J), 2012, A036092, 67.87, 13.11, 8.01, , 0.6, 8.61, 1.6, , , 69.0
9259, GP02-307432, Japanese Patent    Nippon Electric Glass (J), 2012, A036092, 57.3, 2.0, 13.0, 2.0, 2.0, 14.5, 4.9, , , 75.0
9260, GP20-307583, Japanese Patent    Schott Corp. (US), 2012, A066996, , , 3.9, 2.03, 0.86, 4.28, 9.15, , , 50.3
9261, GP20-307584, Japanese Patent    Schott Corp. (US), 2012, A066996, , , 3.36, 3.43, 0.74, 3.69, 7.91, , , 60.2
9262, GP20-307585, Japanese Patent    Schott Corp. (US), 2012, A066996, 1.29, 1.49, 3.56, 2.49, 0.79, 3.92, 8.37, , , 56.3
9263, GP20-307586, Japanese Patent    Schott Corp. (US), 2012, A066996, , , 3.39, 3.46, 0.75, 3.72, 7.96, , , 62.2
9264, GP20-307587, Japanese Patent    Schott Corp. (US), 2012, A066996, 0.63, 0.73, 3.48, 2.99, 0.77, 3.82, 8.17, , , 59.0
9265, GP20-307588, Japanese Patent    Schott Corp. (US), 2012, A066996, , 1.42, 3.39, 2.37, 0.75, 3.72, 7.96, , , 60.3
9266, GP20-307589, Japanese Patent    Schott Corp. (US), 2012, A066996, 1.25, 1.44, 3.45, 3.53, 0.77, 3.79, 8.11, , , 61.6
9267, GP20-307590, Japanese Patent    Schott Corp. (US), 2012, A066996, , , 3.89, 2.71, 0.86, 4.27, 9.14, , , 54.7
9268, GP20-307591, Japanese Patent    Schott Corp. (US), 2012, A066996, 1.17, , 3.25, 2.27, 0.72, 3.57, 7.63, , , 60.5
9269, GP20-307592, Japanese Patent    Schott Corp. (US), 2012, A066996, , 1.4, 3.34, 2.33, 0.74, 3.67, 7.85, , , 61.6
9270, GP06-307628, US Patent    Schott Corp. (US), 2012, A0033639, 21.71, 6.69, 15.02, , , , , , , 104.2
9271, GP06-307629, US Patent    Schott Corp. (US), 2012, A0033639, 21.48, 6.62, 14.86, , , , , , , 105.6
9272, GP06-307630, US Patent    Schott Corp. (US), 2012, A0033639, 21.26, 6.55, 14.7, , , , , , , 106.7
9273, GP06-307631, US Patent    Schott Corp. (US), 2012, A0033639, 20.83, 6.42, 14.4, , , , , , , 108.2
9274, GP06-307632, US Patent    Schott Corp. (US), 2012, A0033639, 21.68, 6.68, 14.99, , , , , , , 104.2
9275, GP06-307633, US Patent    Schott Corp. (US), 2012, A0033639, 21.64, 6.67, 14.97, , , , , , , 105.3
9276, GP06-307634, US Patent    Schott Corp. (US), 2012, A0033639, 21.7, 6.69, 15.0, , , , , , , 105.3
9277, GP06-307635, US Patent    Schott Corp. (US), 2012, A0033639, 21.7, 6.69, 15.01, , , , , , , 104.2
9278, GP06-307636, US Patent    Schott Corp. (US), 2012, A0033639, 21.17, 4.94, 16.19, , , , , , , 106.6
9279, GP06-307637, US Patent    Schott Corp. (US), 2012, A0033639, 21.12, 4.4, 16.92, , , , , , , 107.0
9280, GP20-307638, US Patent    Schott AG (DE), 2012, A0033694, , , 3.9, 2.03, 0.86, 4.28, 9.15, , , 50.3
9281, GP20-307639, US Patent    Schott AG (DE), 2012, A0033694, , , 3.36, 3.43, 0.74, 3.69, 7.91, , , 60.2
9282, GP20-307640, US Patent    Schott AG (DE), 2012, A0033694, 1.29, 1.49, 3.56, 2.49, 0.79, 3.92, 8.37, , , 56.3
9283, GP20-307641, US Patent    Schott AG (DE), 2012, A0033694, , , 3.39, 3.46, 0.75, 3.72, 7.96, , , 62.2
9284, GP20-307642, US Patent    Schott AG (DE), 2012, A0033694, 0.63, 0.73, 3.48, 2.99, 0.77, 3.82, 8.17, , , 59.0
9285, GP20-307643, US Patent    Schott AG (DE), 2012, A0033694, , 1.42, 3.39, 2.37, 0.75, 3.72, 7.96, , , 60.3
9286, GP20-307644, US Patent    Schott AG (DE), 2012, A0033694, 1.25, 1.44, 3.45, 3.53, 0.77, 3.79, 8.11, , , 61.6
9287, GP20-307645, US Patent    Schott AG (DE), 2012, A0033694, , , 3.89, 2.71, 0.86, 4.27, 9.14, , , 54.7
9288, GP20-307646, US Patent    Schott AG (DE), 2012, A0033694, 1.18, , 3.28, 2.29, 0.72, 3.6, 7.7, , , 60.5
9289, GP20-307647, US Patent    Schott AG (DE), 2012, A0033694, , 1.41, 3.37, 2.35, 0.74, 3.7, 7.92, , , 61.6
9290, GP20-307725, US Patent    Schott Corp. (US), 2012, A0063479, , 3.1, 6.2, , , , , , , 63.8
9291, GP20-307726, US Patent    Schott Corp. (US), 2012, A0063479, 2.35, , 7.03, , , , , , , 64.8
9292, GP20-307727, US Patent    Schott Corp. (US), 2012, A0063479, 2.47, 2.86, 8.23, , , , , , , 69.1
9293, GP20-307728, US Patent    Schott Corp. (US), 2012, A0063479, 5.25, 4.87, 7.87, , , , , , , 71.5
9294, GP20-307729, US Patent    Schott Corp. (US), 2012, A0063479, 2.2, 2.54, 8.07, , , , , , , 66.1
9295, GP20-307730, US Patent    Schott Corp. (US), 2012, A0063479, 4.31, 2.93, 9.31, , , , , , , 72.2
9296, GP20-307731, US Patent    Schott Corp. (US), 2012, A0063479, 3.68, 4.26, 6.98, , , , , , , 71.4
9297, GP20-307732, US Patent    Schott Corp. (US), 2012, A0063479, 2.59, 3.6, 7.76, 1.74, , , , , , 73.6
9298, GP20-307733, US Patent    Schott Corp. (US), 2012, A0063479, , 3.04, 6.07, 8.12, , , , , , 64.5
9299, GP20-307734, US Patent    Schott Corp. (US), 2012, A0063479, 2.3, , 6.9, 5.59, , , , , , 62.9
9300, GP02-307826, US Patent    AGC (J), 2012, A0100397, 61.57, , 18.48, , , 5.37, 5.05, , , 83.0
9301, GP02-307827, US Patent    AGC (J), 2012, A0100397, 61.89, , 18.44, , , 5.36, 5.04, , , 82.6
9302, GP02-307828, US Patent    AGC (J), 2012, A0100397, 61.55, , 19.13, , , 5.33, 5.01, , , 82.8
9303, GP02-307829, US Patent    AGC (J), 2012, A0100397, 62.34, , 19.23, , , 3.9, 5.03, , , 83.0
9304, GP02-307830, US Patent    AGC (J), 2012, A0100397, 62.24, , 17.74, , , 5.39, 5.07, , , 82.8
9305, GP02-307831, US Patent    AGC (J), 2012, A0100397, 62.93, , 16.99, , , 5.41, 5.08, , , 82.5
9306, GP02-307832, US Patent    AGC (J), 2012, A0100397, 62.46, , 19.42, , , 5.41, 5.08, , , 81.7
9307, GP02-307833, US Patent    AGC (J), 2012, A0100397, 63.25, , 19.51, , , 5.44, 5.11, , , 81.2
9308, GP02-307834, US Patent    AGC (J), 2012, A0100397, 61.86, , 19.09, , , 5.32, 5.0, , , 82.4
9309, GP02-307835, US Patent    AGC (J), 2012, A0100397, 61.86, , 19.23, , , 4.38, 5.03, , , 83.1
9310, GP03-307846, US Patent    Hoya Corp. (J), 2012, A0107647, 60.94, , 8.08, 2.56, 11.55, 8.35, , , , 87.5
9311, GP03-307847, US Patent    Hoya Corp. (J), 2012, A0107647, 59.59, , 9.63, 2.54, 11.48, 8.29, , , , 87.8
9312, GP03-307848, US Patent    Hoya Corp. (J), 2012, A0107647, 61.86, , 8.2, 6.49, 6.32, 8.48, , , , 87.9
9313, GP03-307849, US Patent    Hoya Corp. (J), 2012, A0107647, 62.34, , 8.26, 8.5, 3.64, 8.54, , , , 88.3
9314, GP03-307850, US Patent    Hoya Corp. (J), 2012, A0107647, 55.39, , 14.1, 1.24, 12.92, 8.09, , , , 88.8
9315, GP03-307851, US Patent    Hoya Corp. (J), 2012, A0107647, 60.37, , 9.61, 1.9, 11.89, 7.79, , , , 87.6
9316, GP03-307852, US Patent    Hoya Corp. (J), 2012, A0107647, 61.14, , 9.58, 1.26, 11.85, 7.76, , , , 86.7
9317, GP03-307853, US Patent    Hoya Corp. (J), 2012, A0107647, 60.98, , 9.55, 0.63, 12.7, 7.74, , , , 86.8
9318, GP03-307854, US Patent    Hoya Corp. (J), 2012, A0107647, 60.83, , 9.53, , 13.54, 7.72, , , , 86.4
9319, GP03-307855, US Patent    Hoya Corp. (J), 2012, A0107647, 60.55, , 9.48, 0.62, 11.73, 7.68, , , , 87.0
9320, GP03-307917, US Patent, 2012, A0135849, 60.17, , 16.27, 8.1, 13.61, 0.31, 0.2, , , 87.5
9321, GP03-307918, US Patent, 2012, A0135849, 60.57, , 16.34, 9.95, 12.65, 0.03, , , , 87.7
9322, GP03-307919, US Patent, 2012, A0135849, 60.18, , 17.15, 9.43, 12.24, , , , , 87.5
9323, GP03-307920, US Patent, 2012, A0135849, 60.18, , 17.15, 9.43, 12.24, , 1.0, , , 86.3
9324, GP03-307921, US Patent, 2012, A0135849, 60.18, , 17.15, 9.43, 12.24, 0.5, , , , 87.4
9325, GP03-307922, US Patent, 2012, A0135849, 60.18, , 17.15, 9.43, 12.24, , 0.5, , , 87.0
9326, GP03-307923, US Patent, 2012, A0135849, 60.18, , 17.15, 9.43, 12.24, , , , , 87.5
9327, GP03-307924, US Patent, 2012, A0135849, 60.18, , 17.15, 9.43, 12.24, , 0.5, , , 86.9
9328, GP03-307925, US Patent, 2012, A0135849, 60.93, , 15.65, 10.18, 12.24, 0.25, 0.25, , , 87.0
9329, GP03-307926, US Patent, 2012, A0135849, 60.93, , 15.65, 10.18, 12.24, , , , , 87.1
9330, GP05-307937, US Patent, 2012, A0135852, 56.44, 12.31, 19.82, 1.31, 4.3, , , , , 73.08
9331, GP05-307938, US Patent, 2012, A0135852, 56.86, 13.94, 17.69, 1.32, 4.33, , , , , 71.02
9332, GP05-307939, US Patent, 2012, A0135852, 57.27, 15.6, 15.53, 1.33, 4.36, , , , , 68.26
9333, GP05-307940, US Patent, 2012, A0135852, 57.68, 17.29, 13.35, 1.34, 4.39, , , , , 65.5
9334, GP05-307941, US Patent, 2012, A0135852, 58.11, 19.0, 11.13, 1.35, 4.42, , , , , 63.43
9335, GP05-307942, US Patent, 2012, A0135852, 53.84, 19.06, 14.38, 1.51, 4.88, , , , , 65.5
9336, GP05-307943, US Patent, 2012, A0135852, 58.28, 17.41, 13.14, 2.6, 2.76, , , , , 66.19
9337, GP05-307944, US Patent, 2012, A0135852, 58.56, 17.5, 13.2, 3.84, 1.07, , , , , 66.88
9338, GP05-307945, US Patent, 2012, A0135852, 57.71, 17.25, 13.0, 1.97, 2.74, , , , , 65.5
9339, GP05-307946, US Patent, 2012, A0135852, 57.43, 17.16, 12.95, 2.56, 1.05, , , , , 65.5
9340, GP05-307967, US Patent    AGC (J), 2012, A0141668, 58.26, 8.69, 16.67, 0.81, 4.19, , , , , 70.0
9341, GP05-307968, US Patent    AGC (J), 2012, A0141668, 59.58, 10.42, 15.26, 1.18, 4.44, , , , , 68.0
9342, GP05-307969, US Patent    AGC (J), 2012, A0141668, 60.45, 10.06, 15.64, , 5.62, , , , , 74.0
9343, GP05-307970, US Patent    AGC (J), 2012, A0141668, 59.87, 7.96, 17.34, 3.22, 3.97, , , , , 77.0
9344, GP05-307971, US Patent    AGC (J), 2012, A0141668, 62.1, 10.67, 17.35, 1.36, 7.57, , , , , 73.0
9345, GP05-307972, US Patent    AGC (J), 2012, A0141668, 61.44, 11.23, 16.45, 1.78, 5.72, , , , , 72.0
9346, GP05-307973, US Patent    AGC (J), 2012, A0141668, 59.86, 8.42, 13.24, 1.78, 4.14, , , , , 73.0
9347, GP05-307974, US Patent    AGC (J), 2012, A0141668, 60.6, 8.47, 11.79, 2.39, 4.16, , , , , 73.0
9348, GP05-307975, US Patent    AGC (J), 2012, A0141668, 51.19, 9.42, 20.68, 0.55, 1.52, , , , , 74.0
9349, GP05-307976, US Patent    AGC (J), 2012, A0141668, 58.86, 12.59, 12.29, 3.64, 1.69, , , , , 71.0
9350, GP03-308028, US Patent    AGC (J), 2012, A0149544, 62.86, , 21.73, 4.48, 5.72, , , , , 90.8
9351, GP03-308029, US Patent    AGC (J), 2012, A0149544, 62.33, , 21.64, 5.01, 4.42, , , , , 91.2
9352, GP03-308030, US Patent    AGC (J), 2012, A0149544, 62.81, 0.53, 21.72, 4.35, 5.55, , , , , 90.8
9353, GP06-308031, US Patent, 2012, A0163987, 59.89, , 21.54, 9.08, 7.8, 1.5, , , , 92.4
9354, GP06-308032, US Patent, 2012, A0163987, 59.88, , 19.96, 9.93, 8.53, 1.5, , , , 93.2
9355, GP06-308033, US Patent, 2012, A0163987, 59.88, , 18.54, 10.68, 9.19, 1.5, , , , 94.5
9356, GP06-308034, US Patent, 2012, A0163987, 59.88, , 17.36, 11.31, 9.73, 1.5, , , , 94.9
9357, GP06-308035, US Patent, 2012, A0163987, 58.64, , 21.2, 10.14, 8.74, 1.07, , , , 94.9
9358, GP06-308036, US Patent, 2012, A0163987, 58.63, , 21.21, 9.92, 8.54, 1.5, , , , 94.6
9359, GP06-308037, US Patent, 2012, A0163987, 58.63, , 21.2, 9.44, 9.44, 1.07, , , , 94.3
9360, GP06-308038, US Patent, 2012, A0163987, 58.32, , 21.09, 10.14, 8.74, 1.5, , , , 94.2
9361, GP06-308039, US Patent, 2012, A0163987, 58.02, , 21.01, 10.05, 8.69, 1.07, , , , 95.1
9362, GP06-308040, US Patent, 2012, A0163987, 58.64, , 21.2, 8.73, 10.13, 1.07, , , , 93.8
9363, GP20-308135, European Patent    Schott Corp. (US), 2012, A2415722, , , 3.9, 2.03, 0.86, 4.28, 9.15, , , 50.3
9364, GP20-308136, European Patent    Schott Corp. (US), 2012, A2415722, , , 3.36, 3.43, 0.74, 3.69, 7.91, , , 60.2
9365, GP20-308137, European Patent    Schott Corp. (US), 2012, A2415722, 1.29, 1.49, 3.56, 2.49, 0.79, 3.92, 8.37, , , 56.3
9366, GP20-308138, European Patent    Schott Corp. (US), 2012, A2415722, , , 3.39, 3.46, 0.75, 3.72, 7.96, , , 62.2
9367, GP20-308139, European Patent    Schott Corp. (US), 2012, A2415722, 0.63, 0.73, 3.48, 2.99, 0.77, 3.82, 8.17, , , 59.0
9368, GP20-308140, European Patent    Schott Corp. (US), 2012, A2415722, , 1.42, 3.39, 2.37, 0.75, 3.72, 7.96, , , 60.3
9369, GP20-308141, European Patent    Schott Corp. (US), 2012, A2415722, 1.25, 1.44, 3.45, 3.53, 0.77, 3.79, 8.11, , , 61.6
9370, GP20-308142, European Patent    Schott Corp. (US), 2012, A2415722, , , 3.89, 2.71, 0.86, 4.27, 9.14, , , 54.7
9371, GP20-308143, European Patent    Schott Corp. (US), 2012, A2415722, 1.17, , 3.25, 2.27, 0.72, 3.57, 7.63, , , 60.5
9372, GP20-308144, European Patent    Schott Corp. (US), 2012, A2415722, , 1.4, 3.34, 2.33, 0.74, 3.67, 7.85, , , 61.6
9373, GP09-308145, European Patent    Schott Corp. (US), 2012, A2415723, 21.71, 6.69, 15.02, , , , , , , 104.2
9374, GP09-308146, European Patent    Schott Corp. (US), 2012, A2415723, 21.48, 6.62, 14.86, , , , , , , 105.6
9375, GP09-308147, European Patent    Schott Corp. (US), 2012, A2415723, 21.26, 6.55, 14.7, , , , , , , 106.7
9376, GP09-308148, European Patent    Schott Corp. (US), 2012, A2415723, 20.83, 6.42, 14.4, , , , , , , 108.2
9377, GP09-308149, European Patent    Schott Corp. (US), 2012, A2415723, 21.68, 6.68, 14.99, , , , , , , 104.4
9378, GP09-308150, European Patent    Schott Corp. (US), 2012, A2415723, 21.64, 6.67, 14.97, , , , , , , 105.3
9379, GP09-308151, European Patent    Schott Corp. (US), 2012, A2415723, 21.7, 6.69, 15.0, , , , , , , 105.3
9380, GP09-308152, European Patent    Schott Corp. (US), 2012, A2415723, 21.7, 6.69, 15.01, , , , , , , 104.2
9381, GP09-308153, European Patent    Schott Corp. (US), 2012, A2415723, 21.17, 4.94, 16.19, , , , , , , 106.6
9382, GP09-308154, European Patent    Schott Corp. (US), 2012, A2415723, 21.12, 4.4, 16.92, , , , , , , 107.0
9383, GP20-308257, European Patent    Schott Corp. (US), 2012, A2436659, , 3.1, 6.2, , , , , , , 63.8
9384, GP20-308258, European Patent    Schott Corp. (US), 2012, A2436659, 2.35, , 7.03, , , , , , , 64.8
9385, GP20-308259, European Patent    Schott Corp. (US), 2012, A2436659, 2.47, 2.86, 8.23, , , , , , , 69.1
9386, GP20-308260, European Patent    Schott Corp. (US), 2012, A2436659, 5.25, 4.87, 7.87, , , , , , , 71.5
9387, GP20-308261, European Patent    Schott Corp. (US), 2012, A2436659, 2.2, 2.54, 8.07, , , , , , , 66.1
9388, GP20-308262, European Patent    Schott Corp. (US), 2012, A2436659, 4.31, 2.93, 9.31, , , , , , , 72.2
9389, GP20-308263, European Patent    Schott Corp. (US), 2012, A2436659, 3.68, 4.26, 6.98, , , , , , , 71.4
9390, GP20-308264, European Patent    Schott Corp. (US), 2012, A2436659, 2.59, 3.6, 7.76, 1.74, , , , , , 73.6
9391, GP20-308265, European Patent    Schott Corp. (US), 2012, A2436659, , 3.04, 6.07, 8.12, , , , , , 64.5
9392, GP20-308266, European Patent    Schott Corp. (US), 2012, A2436659, 2.3, , 6.9, 5.59, , , , , , 62.6
9393, GJ20-308380, J. Non-Crystalline Solids, 2012, v. 358  p. 001474, , , 9.35, , , , , , , 70.0
9394, GJ20-308381, J. Non-Crystalline Solids, 2012, v. 358  p. 001474, , , 8.97, , , 7.84, , , , 75.0
9395, GJ20-308382, J. Non-Crystalline Solids, 2012, v. 358  p. 001474, , , 8.62, , , 15.07, , , , 70.0
9396, GJ20-308383, J. Non-Crystalline Solids, 2012, v. 358  p. 001474, , , 8.3, , , 21.76, , , , 61.0
9397, GJ20-308384, J. Non-Crystalline Solids, 2012, v. 358  p. 001474, , , 8.0, , , 27.96, , , , 50.0
9398, GJ10-308480, J. Non-Crystalline Solids, 2012, v. 358  p. 001746, , 67.9, 5.94, , , 26.16, , , , 56.77
9399, GJ10-308481, J. Non-Crystalline Solids, 2012, v. 358  p. 001746, , 63.91, 5.59, , , 24.63, , , , 59.185
9400, GJ10-308482, J. Non-Crystalline Solids, 2012, v. 358  p. 001746, , 60.0, 5.25, , , 23.12, , , , 62.76
9401, GJ10-308483, J. Non-Crystalline Solids, 2012, v. 358  p. 001746, , 56.16, 4.91, , , 21.64, , , , 66.76
9402, GJ10-308484, J. Non-Crystalline Solids, 2012, v. 358  p. 001746, , 52.38, 4.58, , , 20.19, , , , 69.206
9403, GJ10-308485, J. Non-Crystalline Solids, 2012, v. 358  p. 001746, , 48.67, 4.26, , , 18.76, , , , 69.022
9404, GJ10-308486, J. Non-Crystalline Solids, 2012, v. 358  p. 001746, , 45.03, 3.94, , , 17.35, , , , 75.427
9405, GJ10-308487, J. Non-Crystalline Solids, 2012, v. 358  p. 001746, , 41.46, 3.62, , , 15.97, , , , 77.05
9406, GJ20-308507, J. Non-Crystalline Solids, 2012, v. 358  p. 001795, , , 5.0, , , 28.87, , , , 45.0
9407, GJ20-308508, J. Non-Crystalline Solids, 2012, v. 358  p. 001795, , , 4.81, , , 24.85, , , , 52.0
9408, GJ20-308509, J. Non-Crystalline Solids, 2012, v. 358  p. 001795, , , 4.63, , , 21.09, , , , 59.0
9409, GJ20-308510, J. Non-Crystalline Solids, 2012, v. 358  p. 001795, , , 4.46, , , 17.63, , , , 62.0
9410, GJ20-308511, J. Non-Crystalline Solids, 2012, v. 358  p. 001795, , , 4.31, , , 14.41, , , , 72.0
9411, GJ20-308512, J. Non-Crystalline Solids, 2012, v. 358  p. 001795, , , 4.67, , , 24.14, , , , 54.0
9412, GJ20-308513, J. Non-Crystalline Solids, 2012, v. 358  p. 001795, , , 4.38, , , 19.99, , , , 60.0
9413, GJ20-308514, J. Non-Crystalline Solids, 2012, v. 358  p. 001795, , , 4.13, , , 16.32, , , , 70.0
9414, GJ20-308515, J. Non-Crystalline Solids, 2012, v. 358  p. 001795, , , 3.9, , , 13.05, , , , 80.0
9415, GP06-308907, Japanese Patent    Ohara Inc. (J), 2012, A146392, 47.6, 1.0, 18.0, 8.0, , 4.0, , , , 101.0
9416, GP06-308908, Japanese Patent    Ohara Inc. (J), 2012, A146392, 52.4, , 17.0, 6.0, 2.0, 4.0, , , , 100.0
9417, GP06-308909, Japanese Patent    Ohara Inc. (J), 2012, A146392, 51.6, 5.0, 12.0, 5.0, 2.0, 6.0, , , , 85.0
9418, GP06-308910, Japanese Patent    Ohara Inc. (J), 2012, A146392, 49.9, 3.0, 16.0, 6.25, 1.0, 4.0, , , , 88.0
9419, GP02-308911, Japanese Patent    Ohara Inc. (J), 2012, A146392, 61.6, 1.0, 8.0, 2.0, 1.0, 6.0, 1.0, , , 87.0
9420, GP06-308912, Japanese Patent    Ohara Inc. (J), 2012, A146392, 52.4, , 17.0, 6.0, 2.0, 4.0, , , , 92.0
9421, GP06-308913, Japanese Patent    Ohara Inc. (J), 2012, A146392, 48.16, 3.04, 16.24, 6.34, 1.01, 4.06, , , , 90.0
9422, GP06-308914, Japanese Patent    Ohara Inc. (J), 2012, A146393, 47.6, 1.0, 18.0, 8.0, , 4.0, , , , 101.0
9423, GP06-308915, Japanese Patent    Ohara Inc. (J), 2012, A146393, 52.4, , 17.0, 6.0, 2.0, 4.0, , , , 100.0
9424, GP06-308916, Japanese Patent    Ohara Inc. (J), 2012, A146393, 51.6, 5.0, 12.0, 5.0, 2.0, 6.0, , , , 85.0
9425, GP06-308917, Japanese Patent    Ohara Inc. (J), 2012, A146393, 49.9, 3.0, 16.0, 6.25, 1.0, 4.0, , , , 88.0
9426, GP02-308918, Japanese Patent    Ohara Inc. (J), 2012, A146393, 61.6, 1.0, 8.0, 2.0, 1.0, 6.0, 1.0, , , 87.0
9427, GP06-308919, Japanese Patent    Ohara Inc. (J), 2012, A146393, 52.4, , 17.0, 6.0, 2.0, 4.0, , , , 92.0
9428, GP06-308920, Japanese Patent    Ohara Inc. (J), 2012, A146393, 48.16, 3.04, 16.24, 6.34, 1.01, 4.06, , , , 90.0
9429, GP05-309135, Japanese Patent    Hoya Corp. (J), 2012, A176887, 61.68, 11.02, 17.55, 2.15, 5.46, , , , , 72.7
9430, GP05-309136, Japanese Patent    Hoya Corp. (J), 2012, A176887, 61.92, 11.05, 16.03, 1.6, 7.11, , , , , 71.2
9431, GP05-309137, Japanese Patent    Hoya Corp. (J), 2012, A176887, 62.41, 10.64, 16.82, 1.97, 6.0, , , , , 72.9
9432, GP05-309138, Japanese Patent    Hoya Corp. (J), 2012, A176887, 62.47, 10.64, 17.15, 1.97, 6.0, , , , , 73.1
9433, GP05-309139, Japanese Patent    Hoya Corp. (J), 2012, A176887, 62.51, 10.65, 16.22, 1.97, 6.0, , , , , 72.9
9434, GP02-309156, Japanese Patent    AGC (J), 2012, A180270, 70.65, , 11.49, 3.89, , 13.97, , , , 70.8
9435, GP02-309157, Japanese Patent    AGC (J), 2012, A180270, 74.09, , 8.16, 3.88, , 13.87, , , , 69.7
9436, GP02-309158, Japanese Patent    AGC (J), 2012, A180270, 72.06, , 8.38, 5.3, , 14.26, , , , 70.6
9437, GP02-309159, Japanese Patent    AGC (J), 2012, A180270, 72.58, , 8.44, 6.67, , 12.31, , , , 72.9
9438, GP02-309160, Japanese Patent    AGC (J), 2012, A180270, 70.16, , 11.42, 3.55, , 13.88, , , , 73.0
9439, GP02-309161, Japanese Patent    AGC (J), 2012, A180270, 70.16, , 11.42, 3.55, , 13.88, , , , 72.3
9440, GP02-309162, Japanese Patent    AGC (J), 2012, A180270, 70.51, , 11.44, 3.55, , 13.91, , , , 74.6
9441, GP02-309163, Japanese Patent    AGC (J), 2012, A180270, 71.11, , 10.05, 6.62, , 12.22, , , , 73.1
9442, GP02-309164, Japanese Patent    AGC (J), 2012, A180270, 70.64, , 11.65, 6.58, , 11.13, , , , 72.8
9443, GP02-309165, Japanese Patent    AGC (J), 2012, A180270, 70.39, , 11.61, 5.9, , 12.1, , , , 72.3
9444, GP03-309187, Japanese Patent    Nippon Electric Glass (J), 2012, A184146, 57.5, 4.0, 17.7, 7.5, 8.0, , , , , 83.0
9445, GP03-309188, Japanese Patent    Nippon Electric Glass (J), 2012, A184146, 61.0, 3.0, 18.7, 5.3, 5.7, , , , , 83.5
9446, GP03-309189, Japanese Patent    Nippon Electric Glass (J), 2012, A184146, 61.0, 3.0, 18.8, 4.6, 4.9, , , , , 83.0
9447, GP03-309190, Japanese Patent    Nippon Electric Glass (J), 2012, A184146, 61.0, 3.0, 18.7, 4.8, 5.2, , , , , 83.5
9448, GP03-309191, Japanese Patent    Nippon Electric Glass (J), 2012, A184146, 61.0, 3.0, 18.7, 4.8, 5.2, , , , , 83.5
9449, GP03-309192, Japanese Patent    Nippon Electric Glass (J), 2012, A184146, 61.0, 3.0, 19.2, 4.8, 5.2, , , , , 84.0
9450, GP03-309193, Japanese Patent    Nippon Electric Glass (J), 2012, A184146, 60.0, 3.0, 19.7, 4.8, 5.2, , , , , 84.0
9451, GP03-309194, Japanese Patent    Nippon Electric Glass (J), 2012, A184146, 59.0, 3.0, 20.7, 4.8, 5.2, , , , , 84.5
9452, GP03-309195, Japanese Patent    Nippon Electric Glass (J), 2012, A184146, 59.0, 3.0, 20.2, 4.8, 5.2, , , , , 84.0
9453, GP03-309196, Japanese Patent    Nippon Electric Glass (J), 2012, A184146, 58.5, 3.0, 20.7, 4.8, 5.2, , , , , 84.0
9454, GP03-309197, Japanese Patent    Nippon Electric Glass (J), 2012, A184165, 54.9, 1.8, 10.2, , 1.4, 2.3, 4.1, , , 78.0
9455, GP03-309198, Japanese Patent    Nippon Electric Glass (J), 2012, A184165, 56.7, , 10.2, , 1.4, 2.3, 4.1, , , 78.0
9456, GP03-309199, Japanese Patent    Nippon Electric Glass (J), 2012, A184165, 56.7, , 10.2, , , 2.3, 4.1, , , 77.0
9457, GP03-309200, Japanese Patent    Nippon Electric Glass (J), 2012, A184165, 56.7, , 9.2, , , 2.3, 4.1, , , 78.0
9458, GP03-309201, Japanese Patent    Nippon Electric Glass (J), 2012, A184165, 56.7, , 9.2, , , 3.3, 4.1, , , 76.0
9459, GP03-309202, Japanese Patent    Nippon Electric Glass (J), 2012, A184165, 56.7, , 9.2, , , 3.3, 4.1, , , 76.0
9460, GP03-309203, Japanese Patent    Nippon Electric Glass (J), 2012, A184165, 56.7, , 9.2, , , 3.3, 4.1, , , 76.0
9461, GP03-309204, Japanese Patent    Nippon Electric Glass (J), 2012, A184165, 55.7, , 9.2, , , 4.3, 4.1, , , 77.0
9462, GP03-309205, Japanese Patent    Nippon Electric Glass (J), 2012, A184165, 56.7, , 10.2, , 1.4, 2.3, 4.1, , , 78.0
9463, GP03-309206, Japanese Patent    Nippon Electric Glass (J), 2012, A184165, 56.7, , 10.2, , 1.4, 2.3, 4.1, , , 77.0
9464, GP02-309478, Japanese Patent    Ohara Inc. (J), 2012, A221591, 64.21, 0.11, , , , 8.5, 11.56, , , 93.0
9465, GP03-309479, Japanese Patent    Ohara Inc. (J), 2012, A221591, 30.95, 10.55, 7.94, , 0.24, , , , , 84.0
9466, GP03-309483, Japanese Patent    Ohara Inc. (J), 2012, A221591, 23.99, 9.65, 3.47, , 4.28, , , , , 91.0
9467, GP20-309485, Japanese Patent    Ohara Inc. (J), 2012, A221591, 2.16, 3.66, , , , 5.16, 8.34, , , 89.0
9468, GP10-309496, US Patent    Hoya Corp. (J), 2012, A8222170, , 59.38, 17.39, 4.58, 11.96, , 6.69, , , 65.28
9469, GP05-309497, US Patent    Hoya Corp. (J), 2012, A8222170, 8.9, 51.57, 18.13, 4.78, 16.62, , , , , 80.0
9470, GP05-309498, US Patent    Hoya Corp. (J), 2012, A8222170, 18.06, 41.84, 18.39, 4.85, 16.86, , , , , 81.4
9471, GP05-309499, US Patent    Hoya Corp. (J), 2012, A8222170, 26.71, 30.94, 18.13, 4.78, 12.46, , 6.98, , , 75.52
9472, GP05-309500, US Patent    Hoya Corp. (J), 2012, A8222170, 35.96, 20.83, 18.31, 4.82, 8.39, 4.64, 7.05, , , 72.71
9473, GP03-309501, US Patent    Hoya Corp. (J), 2012, A8222170, 42.56, 10.96, 24.07, 6.35, 8.83, 4.88, , , , 87.97
9474, GP05-309502, US Patent    Hoya Corp. (J), 2012, A8222170, 41.09, 21.16, 15.49, 6.13, 4.26, 4.71, 7.16, , , 68.82
9475, GP03-309503, US Patent    Hoya Corp. (J), 2012, A8222170, 46.47, 10.77, 15.77, 6.24, 8.67, 4.79, 7.29, , , 76.62
9476, GP03-309504, US Patent    Hoya Corp. (J), 2012, A8222170, 48.91, 11.33, 16.6, 6.56, 9.13, 5.04, , , , 88.53
9477, GP03-309505, US Patent    Hoya Corp. (J), 2012, A8222170, 47.19, 10.93, 19.21, 5.06, 17.61, , , , , 86.1
9478, XP06-309555, US Patent    Ohara Inc. (J), 2012, A8257831, 51.0, 3.0, 21.2, 2.0, 1.0, , 1.0, , , 95.0
9479, XP06-309556, US Patent    Ohara Inc. (J), 2012, A8257831, 52.3, , 22.0, 2.0, 1.0, , 1.0, , , 95.0
9480, XP06-309557, US Patent    Ohara Inc. (J), 2012, A8257831, 52.0, , 23.7, 2.0, 1.0, , 1.2, , , 96.0
9481, XP06-309558, US Patent    Ohara Inc. (J), 2012, A8257831, 51.5, , 24.0, 2.5, 1.0, , 1.5, , , 95.0
9482, XP06-309559, US Patent    Ohara Inc. (J), 2012, A8257831, 50.0, , 24.0, 3.5, 1.5, , 1.5, , , 93.0
9483, XP06-309560, US Patent    Ohara Inc. (J), 2012, A8257831, 49.0, , 23.5, 3.5, 1.5, , 3.0, , , 94.0
9484, XP06-309561, US Patent    Ohara Inc. (J), 2012, A8257831, 48.0, , 22.5, 3.5, 1.5, , 5.0, , , 93.0
9485, XP06-309562, US Patent    Ohara Inc. (J), 2012, A8257831, 48.0, , 23.0, 5.0, 1.5, , 2.0, , , 97.0
9486, XP06-309563, US Patent    Ohara Inc. (J), 2012, A8257831, 47.0, , 22.5, 5.0, 1.5, , 3.7, , , 96.0
9487, XP06-309564, US Patent    Ohara Inc. (J), 2012, A8257831, 48.0, , 22.5, 5.0, 1.5, , 2.5, , , 96.0
9488, XP06-309636, US Patent    Ohara Inc. (J), 2012, A8283060, 47.6, , 18.0, 10.0, , , , , , 105.0
9489, XP06-309637, US Patent    Ohara Inc. (J), 2012, A8283060, 43.6, , 18.0, 12.0, , , , , , 108.0
9490, XP06-309638, US Patent    Ohara Inc. (J), 2012, A8283060, 43.6, , 18.0, 11.0, , 2.0, , , , 105.0
9491, XP06-309639, US Patent    Ohara Inc. (J), 2012, A8283060, 45.6, , 18.0, 10.0, , , , , , 105.0
9492, XP06-309640, US Patent    Ohara Inc. (J), 2012, A8283060, 45.6, , 18.0, 10.0, , , , , , 106.0
9493, XP06-309641, US Patent    Ohara Inc. (J), 2012, A8283060, 50.6, 1.0, 18.0, 8.0, , 2.0, , , , 103.0
9494, XP06-309642, US Patent    Ohara Inc. (J), 2012, A8283060, 49.6, , 18.0, 8.0, , 4.0, , , , 103.0
9495, XP06-309643, US Patent    Ohara Inc. (J), 2012, A8283060, 51.6, , 18.0, 5.0, 1.5, , , , , 101.0
9496, XP06-309644, US Patent    Ohara Inc. (J), 2012, A8283060, 51.6, , 14.0, 8.0, , , , , , 105.0
9497, XP06-309645, US Patent    Ohara Inc. (J), 2012, A8283060, 55.6, , 14.0, 8.0, , , , , , 100.0
9498, GP02-309765, US Patent    Saint-Gobain (FR), 2012, A8318620, 47.5, , 21.0, 3.6, 6.5, 13.9, 6.9, 0.2, , 79.5
9499, GP06-309766, US Patent    Saint-Gobain (FR), 2012, A8318620, 47.0, , 24.1, 4.7, 9.0, 12.5, 2.1, 0.2, , 84.0
9500, GP06-309767, US Patent    Saint-Gobain (FR), 2012, A8318620, 47.7, , 24.1, 3.0, 8.2, 11.5, 5.0, 0.1, , 80.2
9501, GP06-309768, US Patent    Saint-Gobain (FR), 2012, A8318620, 48.1, , 23.9, 2.2, 7.4, 13.7, 4.2, 0.1, , 80.1
9502, GP06-309865, US Patent, 2012, A0178610, 62.3, 4.75, 22.54, 9.28, 0.09, 0.03, , , , 90.2
9503, GP06-309866, US Patent, 2012, A0178610, 61.4, 5.02, 22.93, 9.43, 0.1, 0.05, 0.01, , , 89.2
9504, GP06-309867, US Patent, 2012, A0178610, 60.97, 5.47, 22.95, 9.39, 0.1, 0.05, 0.01, , , 89.2
9505, GP06-309868, US Patent, 2012, A0178610, 61.16, 5.18, 23.18, 9.49, 0.1, 0.04, 0.01, , , 89.5
9506, GP06-309869, US Patent, 2012, A0178610, 61.3, 5.37, 23.14, 9.17, 0.09, 0.05, 0.01, , , 89.6
9507, GP06-309870, US Patent, 2012, A0178610, 61.34, 5.49, 23.1, 9.44, 0.08, , , , , 90.8
9508, GP06-309872, US Patent, 2012, A0178612, 63.62, 9.94, 15.9, , 6.96, 0.00497, 9.94E-4, , , 71.0
9509, GP06-309873, US Patent, 2012, A0178612, 63.74, 9.96, 15.93, , 6.97, 0.02, 0.00498, , , 71.0
9510, GP06-309874, US Patent, 2012, A0178612, 63.86, 9.98, 15.96, , 6.99, 0.05, 0.009979, , , 71.0
9511, GP06-309875, US Patent, 2012, A0178612, 63.9, 9.99, 15.98, , 6.99, 0.06, 0.009986, , , 71.0
9512, GP06-309876, US Patent, 2012, A0178612, 63.49, 9.92, 15.87, , 6.94, 0.005952, 9.92E-4, , , 71.0
9513, GP06-309877, US Patent, 2012, A0178612, 63.65, 9.95, 15.91, , 6.96, 0.02, 0.004973, , , 71.0
9514, GP06-309878, US Patent, 2012, A0178612, 63.65, 9.94, 15.91, , 6.96, 0.05, 0.009944, , , 71.0
9515, GP06-309879, US Patent, 2012, A0178612, 63.67, 9.95, 15.92, , 6.96, 0.05, 0.009949, , , 71.0
9516, GP05-309940, European Patent    Corning Inc. (US), 2012, A2484645, 63.59, 10.64, 16.55, 1.25, 7.01, , , , , 73.14
9517, GP05-309941, European Patent    Corning Inc. (US), 2012, A2484645, 63.43, 10.69, 16.62, 1.25, 7.05, , , , , 73.14
9518, GP05-309948, European Patent    Corning Inc. (US), 2012, A2484645, 63.12, 10.67, 16.59, 0.75, 7.91, , , , , 72.45
9519, GP05-309949, European Patent    Corning Inc. (US), 2012, A2484645, 63.27, 10.63, 16.52, 0.75, 7.87, , , , , 73.14
9520, GJ05-310192, J. Non-Crystalline Solids, 2012, v. 358  p. 003473, *, *, *, , , , , , , 70.0
9521, GJ02-310193, J. Non-Crystalline Solids, 2012, v. 358  p. 003473, *, , *, , *, , , , , 72.0
9522, GJ02-310490, J. Non-Crystalline Solids, 2013, v. 364  p. 000040, 60.47, , , , , , 18.96, , , 52.0
9523, GJ02-310492, J. Non-Crystalline Solids, 2013, v. 364  p. 000040, 69.55, , , , 8.65, , 21.8, , , 62.7
9524, GP02-310695, Japanese Patent    AGC (J), 2013, A006755, 74.09, , 8.16, 3.88, , 13.87, , , , 69.7
9525, GP02-310696, Japanese Patent    AGC (J), 2013, A006755, 72.06, , 8.38, 5.3, , 14.26, , , , 70.6
9526, GP02-310697, Japanese Patent    AGC (J), 2013, A006755, 72.58, , 8.44, 6.67, , 12.31, , , , 72.9
9527, GP02-310698, Japanese Patent    AGC (J), 2013, A006755, 70.16, , 11.42, 3.55, , 13.88, , , , 73.0
9528, GP02-310699, Japanese Patent    AGC (J), 2013, A006755, 70.16, , 11.42, 3.55, , 13.88, , , , 72.3
9529, GP02-310700, Japanese Patent    AGC (J), 2013, A006755, 70.51, , 11.44, 3.55, , 13.91, , , , 74.6
9530, GP02-310701, Japanese Patent    AGC (J), 2013, A006755, 70.64, , 11.65, 6.58, , 11.13, , , , 72.8
9531, GP02-310702, Japanese Patent    AGC (J), 2013, A006755, 70.39, , 11.61, 5.9, , 12.1, , , , 72.3
9532, GP02-310703, Japanese Patent    AGC (J), 2013, A006755, 71.6, , 10.13, 8.01, , 10.26, , , , 74.3
9533, GP02-310704, Japanese Patent    AGC (J), 2013, A006755, 72.12, , 10.2, 9.41, , 8.27, , , , 73.3
9534, GP02-310762, Japanese Patent    Nippon Electric Glass (J), 2013, A014516, 57.23, 2.0, 12.99, 2.0, 2.0, 14.48, 4.89, , , 75.0
9535, XP06-310825, Japanese Patent    Ohara Inc. (J), 2013, A023420, 54.85, 4.0, 16.0, 8.0, 1.0, 4.0, , , , 94.0
9536, XP06-310826, Japanese Patent    Ohara Inc. (J), 2013, A023420, 53.35, 4.0, 17.5, 8.0, 1.0, 4.0, , , , 92.0
9537, XP06-310827, Japanese Patent    Ohara Inc. (J), 2013, A023420, 51.85, 4.0, 19.0, 8.0, 1.0, 4.0, , , , 91.0
9538, XP06-310828, Japanese Patent    Ohara Inc. (J), 2013, A023420, 51.85, 4.0, 19.0, 8.0, 1.0, 4.0, , , , 91.0
9539, XP06-310829, Japanese Patent    Ohara Inc. (J), 2013, A023420, 55.0, 2.0, 16.0, 10.0, , 4.0, , , , 93.0
9540, XP06-310830, Japanese Patent    Ohara Inc. (J), 2013, A023420, 51.85, 4.0, 19.0, 10.0, 1.0, 4.0, , , , 92.0
9541, XP06-310831, Japanese Patent    Ohara Inc. (J), 2013, A023420, 54.85, 4.0, 16.0, 10.0, 1.0, 4.0, , , , 91.0
9542, XP06-310832, Japanese Patent    Ohara Inc. (J), 2013, A023420, 54.85, 4.0, 16.5, 8.5, , 4.0, , , , 93.0
9543, XP06-310833, Japanese Patent    Ohara Inc. (J), 2013, A023420, 54.85, 3.5, 16.5, 8.5, , 4.0, , , , 93.0
9544, XP06-310834, Japanese Patent    Ohara Inc. (J), 2013, A023420, 54.85, 3.0, 16.5, 8.5, , 4.5, , , , 92.0
9545, GP03-310841, Japanese Patent    AGC (J), 2013, A028512, 62.5, 4.32, 18.99, 4.07, 4.35, 4.81, , , , 78.3
9546, GP03-310842, Japanese Patent    AGC (J), 2013, A028512, 64.27, , 20.7, 6.23, 0.88, 6.96, , , , 82.0
9547, GP03-310843, Japanese Patent    AGC (J), 2013, A028512, 62.9, 2.13, 23.38, 4.87, 0.86, 4.92, , , , 83.4
9548, GP03-310844, Japanese Patent    AGC (J), 2013, A028512, 64.37, 2.18, 23.92, 4.98, 0.88, 1.17, , , , 88.4
9549, GP03-310845, Japanese Patent    AGC (J), 2013, A028512, 61.23, 6.56, 17.63, 3.17, 3.98, 1.15, , , , 82.8
9550, GP03-310846, Japanese Patent    AGC (J), 2013, A028512, 59.72, 6.4, 21.79, 3.09, 1.35, 1.12, , , , 85.0
9551, GP03-310847, Japanese Patent    AGC (J), 2013, A028512, 64.8, , 20.86, 4.88, 4.59, 0.98, , , , 89.6
9552, GP03-310848, Japanese Patent    AGC (J), 2013, A028512, 66.97, , 24.88, 5.05, 1.1, 1.0, , , , 90.9
9553, GP03-310849, Japanese Patent    AGC (J), 2013, A028512, 68.85, , 20.53, 3.12, 1.74, 5.76, , , , 81.3
9554, GP03-310850, Japanese Patent    AGC (J), 2013, A028512, 59.54, 5.23, 26.02, 3.63, , 5.58, , , , 79.9
9555, GP05-310887, Japanese Patent    Nippon Electric Glass (J), 2013, A032280, 59.0, 10.0, 15.0, , 6.0, , , , , 70.0
9556, GP05-310888, Japanese Patent    Nippon Electric Glass (J), 2013, A032280, 63.0, 10.0, 16.0, , 8.0, , , , , 70.0
9557, GP05-310889, Japanese Patent    Nippon Electric Glass (J), 2013, A032280, 58.0, 8.0, 16.0, 1.0, 4.0, , , , , 70.0
9558, GP05-310890, Japanese Patent    Nippon Electric Glass (J), 2013, A032280, 59.0, 10.0, 15.0, 1.0, 5.0, , , , , 68.0
9559, GP05-310891, Japanese Patent    Nippon Electric Glass (J), 2013, A032280, 59.0, 8.0, 17.0, 3.0, 4.0, , , , , 77.0
9560, GP02-310907, Japanese Patent    Nippon Electric Glass (J), 2013, A040095, 57.23, 2.0, 12.99, 2.0, 2.0, 14.48, 4.89, , , 75.0
9561, GP02-310956, Japanese Patent, 2013, A047174, 61.04, , 15.97, 4.01, , 16.99, 1.48, , , 73.0
9562, GP02-310957, Japanese Patent, 2013, A047174, 61.06, , 17.95, 2.99, , 15.98, 1.45, , , 72.2
9563, GP02-310958, Japanese Patent, 2013, A047174, 62.15, , 15.41, 2.51, , 17.86, 0.73, 0.25, , 70.7
9564, GP02-310959, Japanese Patent, 2013, A047174, 63.0, , 14.99, 4.49, , 16.01, 1.0, , , 73.7
9565, GP02-310960, Japanese Patent, 2013, A047174, 62.96, , 15.03, 3.49, , 16.0, 1.0, , , 72.5
9566, GP02-310961, Japanese Patent, 2013, A047174, 64.02, , 14.01, 3.99, , 16.0, 1.49, , , 72.7
9567, GP02-310962, Japanese Patent, 2013, A047174, 64.03, , 15.0, 4.0, , 14.99, 1.48, , , 73.1
9568, GP02-310963, Japanese Patent, 2013, A047174, 64.02, , 15.0, 3.0, , 16.01, 1.47, , , 71.5
9569, GP02-310964, Japanese Patent, 2013, A047174, 64.99, , 13.99, 2.99, , 16.99, 0.52, , , 71.4
9570, GP02-310965, Japanese Patent, 2013, A047174, 65.99, , 12.98, 4.0, , 15.0, 1.5, , , 72.7
9571, GP03-311095, Japanese Patent    Nippon Electric Glass (J), 2013, A063910, 54.9, 1.8, 10.2, , 1.4, 2.3, 4.1, , , 78.0
9572, GP03-311096, Japanese Patent    Nippon Electric Glass (J), 2013, A063910, 56.7, , 10.2, , 1.4, 2.3, 4.1, , , 78.0
9573, GP03-311097, Japanese Patent    Nippon Electric Glass (J), 2013, A063910, 56.7, , 10.2, , , 2.3, 4.1, , , 77.0
9574, GP03-311098, Japanese Patent    Nippon Electric Glass (J), 2013, A063910, 56.7, , 9.2, , , 2.3, 4.1, , , 78.0
9575, GP03-311099, Japanese Patent    Nippon Electric Glass (J), 2013, A063910, 56.7, , 9.2, , , 3.3, 4.1, , , 76.0
9576, GP03-311100, Japanese Patent    Nippon Electric Glass (J), 2013, A063910, 56.7, , 9.2, , , 3.3, 4.1, , , 76.0
9577, GP03-311101, Japanese Patent    Nippon Electric Glass (J), 2013, A063910, 56.7, , 9.2, , , 3.3, 4.1, , , 76.0
9578, GP03-311102, Japanese Patent    Nippon Electric Glass (J), 2013, A063910, 55.7, , 9.2, , , 4.3, 4.1, , , 77.0
9579, GP03-311103, Japanese Patent    Nippon Electric Glass (J), 2013, A063910, 56.7, , 10.2, , 1.4, 2.3, 4.1, , , 78.0
9580, GP03-311104, Japanese Patent    Nippon Electric Glass (J), 2013, A063910, 56.7, , 10.2, , 1.4, 2.3, 4.1, , , 77.0
9581, GP03-311193, Japanese Patent    Corning Inc. (US), 2013, A082626, 59.04, 4.94, 17.14, 1.74, 4.46, , , , , 78.1
9582, GP03-311195, Japanese Patent    Corning Inc. (US), 2013, A082626, 58.86, 3.97, 17.4, 3.21, 4.46, , , , , 80.0
9583, GP03-311201, Japanese Patent    Corning Inc. (US), 2013, A082627, 57.81, 4.47, 17.32, 0.46, 3.58, , , , , 77.7
9584, GP03-311202, Japanese Patent    Corning Inc. (US), 2013, A082627, 60.25, 3.97, 17.4, 1.56, 4.67, , , , , 77.63
9585, GP03-311204, Japanese Patent    Corning Inc. (US), 2013, A082627, 60.53, 3.94, 17.72, 2.28, 4.64, , , , , 79.01
9586, GP03-311210, Japanese Patent    Corning Inc. (US), 2013, A082627, 55.98, 4.17, 17.57, 0.47, 3.25, , , , , 79.57
9587, GP02-311284, US Patent    AGC (J), 2013, A0011650, 70.65, , 11.49, 3.89, , 13.97, , , , 70.8
9588, GP02-311285, US Patent    AGC (J), 2013, A0011650, 74.09, , 8.16, 3.88, , 13.87, , , , 69.7
9589, GP02-311286, US Patent    AGC (J), 2013, A0011650, 72.06, , 8.38, 5.3, , 14.26, , , , 70.6
9590, GP02-311287, US Patent    AGC (J), 2013, A0011650, 72.58, , 8.44, 6.67, , 12.31, , , , 72.9
9591, GP02-311288, US Patent    AGC (J), 2013, A0011650, 70.16, , 11.42, 3.55, , 13.88, , , , 73.0
9592, GP02-311289, US Patent    AGC (J), 2013, A0011650, 70.51, , 11.44, 3.55, , 13.91, , , , 74.6
9593, GP02-311290, US Patent    AGC (J), 2013, A0011650, 71.11, , 10.05, 6.62, , 12.22, , , , 73.1
9594, GP02-311291, US Patent    AGC (J), 2013, A0011650, 70.64, , 11.65, 6.58, , 11.13, , , , 72.8
9595, GP02-311292, US Patent    AGC (J), 2013, A0011650, 70.39, , 11.61, 5.9, , 12.1, , , , 72.3
9596, GP02-311293, US Patent    AGC (J), 2013, A0011650, 71.6, , 10.13, 8.01, , 10.26, , , , 74.3
9597, XP06-311294, US Patent    Ohara Inc. (J), 2013, A0011695, 47.6, , 18.0, 10.0, , , , , , 105.0
9598, XP06-311295, US Patent    Ohara Inc. (J), 2013, A0011695, 43.6, , 18.0, 12.0, , , , , , 108.0
