Repository: simoncappe/compo_mig

File: code brut/ym_table.csv (part 28 of 43)
201, GB02-006736, Handbook of Glass Properties, 1986, v. 001  p. 0327, 47.69, , 40.46, , , , , , , 82.5
202, GB02-006737, Handbook of Glass Properties, 1986, v. 001  p. 0327, 41.54, , 46.99, , , , , , , 90.5
203, GB02-006738, Handbook of Glass Properties, 1986, v. 001  p. 0327, 62.38, , 31.6, , , , , , , 88.6
204, GB02-006739, Handbook of Glass Properties, 1986, v. 001  p. 0320, 73.5, , 0.56, , 16.63, , , , , 84.0
10315, XP02-331046, US Patent    Ohara Inc. (J), 2012, A8114795, 75.3, , 7.0, 0.8, , , 2.0, , , 99.0
10316, XP02-331047, US Patent    Ohara Inc. (J), 2012, A8114795, 70.55, , 6.49, 0.8, , , 1.5, , , 100.0
10317, XP02-331048, US Patent    Ohara Inc. (J), 2012, A8114795, 66.5, , 6.5, , 0.8, , 1.5, , , 96.0
10318, XP02-331049, US Patent    Ohara Inc. (J), 2012, A8114795, 66.7, , 6.5, 0.8, , , 1.5, , , 96.0
10319, XP02-331050, US Patent    Ohara Inc. (J), 2012, A8114795, 75.45, , 7.0, 0.8, , , 2.0, , , 98.0
10320, XP02-331051, US Patent    Ohara Inc. (J), 2012, A8114795, 66.3, , 6.5, 0.5, 0.3, , 1.5, , , 95.0
10321, XP02-331052, US Patent    Ohara Inc. (J), 2012, A8114795, 75.1, , 7.0, 0.8, , , 2.0, , , 100.0
10322, XP02-331053, US Patent    Ohara Inc. (J), 2012, A8114795, 66.5, , 6.5, 0.8, , 1.0, 0.5, , , 96.0
10323, XP02-331054, US Patent    Ohara Inc. (J), 2012, A8114795, 66.5, , 6.5, 0.8, , 1.0, 0.5, , , 96.0
10324, XP02-331055, US Patent    Ohara Inc. (J), 2012, A8114795, 66.2, , 6.5, 0.8, , , 1.5, , , 91.0
10325, XP02-331056, US Patent    Ohara Inc. (J), 2012, A8114795, 70.2, , 6.5, 0.8, , , 1.5, , , 98.0
10326, GP02-331081, US Patent    AGC (J), 2012, A8119268, 58.88, , 20.39, , , 6.2, 4.35, , , 82.8
10327, GP02-331082, US Patent    AGC (J), 2012, A8119268, 60.87, , 20.75, , , 6.31, 4.42, , , 82.1
10328, GP02-331083, US Patent    AGC (J), 2012, A8119268, 58.58, , 20.95, 1.91, , 6.37, 4.47, , , 83.5
10329, GP02-331084, US Patent    AGC (J), 2012, A8119268, 59.63, , 20.97, 1.91, , 5.79, 4.02, , , 83.2
10330, GP02-331085, US Patent    AGC (J), 2012, A8119268, 58.64, , 20.89, 1.91, , 6.64, 4.45, , , 83.0
10331, GP02-331086, US Patent    AGC (J), 2012, A8119268, 59.65, , 20.85, 1.9, , 6.92, 3.7, , , 82.9
10332, GP02-331087, US Patent    AGC (J), 2012, A8119268, 60.11, , 21.01, 2.3, , 6.98, 3.73, , , 82.2
10333, GP02-331088, US Patent    AGC (J), 2012, A8119268, 58.62, , 20.85, 1.9, , 5.36, 5.63, , , 82.8
10334, GP02-331089, US Patent    AGC (J), 2012, A8119268, 58.08, , 20.7, 3.02, , 5.13, 6.47, , , 82.2
10335, GP02-331090, US Patent    AGC (J), 2012, A8119268, 58.17, , 20.69, 2.33, , 2.9, 8.38, , , 82.0
10336, GP02-331091, US Patent    AGC (J), 2012, A8119268, 58.71, , 20.88, 1.52, , 2.93, 7.42, , , 82.8
10337, GP02-331092, US Patent    AGC (J), 2012, A8119268, 57.52, , 23.62, 0.62, , 5.74, 5.24, , , 82.6
10338, GP02-331093, US Patent    AGC (J), 2012, A8119268, 57.22, , 23.49, 0.87, , 3.81, 7.38, , , 81.8
10339, GP02-331094, US Patent    AGC (J), 2012, A8119268, 60.74, , 19.18, , , 6.51, 3.99, , , 82.8
10340, GP02-331095, US Patent    AGC (J), 2012, A8119268, 60.06, , 18.96, , , 7.39, 3.94, , , 82.6
10341, GP02-331096, US Patent    AGC (J), 2012, A8119268, 60.47, , 20.61, , , 6.26, 4.39, , , 82.2
10342, GP02-331097, US Patent    AGC (J), 2012, A8119268, 60.71, , 20.77, , , 5.34, 4.43, , , 82.7
10343, GP02-331098, US Patent    AGC (J), 2012, A8119268, 60.86, , 19.22, , , 5.65, 4.44, , , 83.1
10344, GP02-331099, US Patent    AGC (J), 2012, A8119268, 60.9, , 19.22, , , 5.36, 5.03, , , 82.7
10345, GP02-331100, US Patent    AGC (J), 2012, A8119268, 59.12, , 20.89, 1.75, , 6.64, 4.45, , , 82.8
10346, GP03-331233, Japanese Patent    AGC (J), 2011, AW136027, 58.26, 8.69, 16.67, 0.81, 4.19, , , , , 70.0
10347, GP03-331234, Japanese Patent    AGC (J), 2011, AW136027, 59.58, 10.42, 15.26, 1.18, 4.44, , , , , 68.0
10348, GP03-331235, Japanese Patent    AGC (J), 2011, AW136027, 60.45, 10.06, 15.64, , 5.62, , , , , 74.0
10349, GP03-331236, Japanese Patent    AGC (J), 2011, AW136027, 59.87, 7.96, 17.34, 3.22, 3.97, , , , , 77.0
10350, GP03-331237, Japanese Patent    AGC (J), 2011, AW136027, 62.1, 10.67, 17.35, 1.36, 7.57, , , , , 73.0
10351, GP03-331238, Japanese Patent    AGC (J), 2011, AW136027, 61.44, 11.23, 16.45, 1.78, 5.72, , , , , 72.0
10352, GP03-331239, Japanese Patent    AGC (J), 2011, AW136027, 59.86, 8.42, 13.24, 1.78, 4.14, , , , , 73.0
10353, GP03-331240, Japanese Patent    AGC (J), 2011, AW136027, 60.6, 8.47, 11.79, 2.39, 4.16, , , , , 73.0
10354, GP03-331241, Japanese Patent    AGC (J), 2011, AW136027, 51.19, 9.42, 20.68, 0.55, 1.52, , , , , 74.0
10355, GP03-331242, Japanese Patent    AGC (J), 2011, AW136027, 58.86, 12.59, 12.29, 3.64, 1.69, , , , , 71.0
10356, GP05-331243, Japanese Patent    AGC (J), 2011, AW136027, 58.28, 15.34, 14.98, 0.59, 2.47, , , , , 64.0
10357, GP03-331244, Japanese Patent    AGC (J), 2011, AW136027, 56.92, 5.92, 13.35, 0.06, 5.47, , , , , 74.0
10358, GP03-331245, Japanese Patent    AGC (J), 2011, AW136027, 59.37, 6.07, 8.89, 2.93, 4.07, , , , , 76.0
10359, GP03-331246, Japanese Patent    AGC (J), 2011, AW136027, 62.24, 1.32, 18.65, 2.95, 4.27, , , , , 82.0
10360, GP02-331250, Japanese Patent    AGC (J), 2011, AW145661, 70.65, , 11.49, 3.89, , 13.97, , , , 70.8
10361, GP02-331251, Japanese Patent    AGC (J), 2011, AW145661, 72.58, , 8.44, 6.67, , 12.31, , , , 72.9
10362, GP02-331252, Japanese Patent    AGC (J), 2011, AW145661, 71.11, , 10.05, 6.62, , 12.22, , , , 73.1
10363, GP02-331253, Japanese Patent    AGC (J), 2011, AW145661, 70.64, , 11.65, 6.58, , 11.13, , , , 72.8
10364, GP03-331254, Japanese Patent    AGC (J), 2011, AW145661, 71.6, , 10.13, 8.01, , 10.26, , , , 74.3
10365, GP02-331255, Japanese Patent    AGC (J), 2011, AW145661, 69.82, , 11.73, 5.29, , 13.16, , , , 73.0
10366, GP02-331256, Japanese Patent    AGC (J), 2011, AW145661, 67.04, , 14.63, 4.5, , 13.83, , , , 74.0
10367, GP02-331257, Japanese Patent    AGC (J), 2011, AW145661, 69.82, , 12.27, 3.88, , 14.03, , , , 69.3
10368, GP02-331258, Japanese Patent    AGC (J), 2011, AW145661, 69.89, , 11.53, 4.56, , 14.02, , , , 69.7
10369, GP02-331259, Japanese Patent    AGC (J), 2011, AW145661, 71.22, , 11.5, 3.9, , 13.38, , , , 69.3
10370, GP02-331260, Japanese Patent    AGC (J), 2011, AW145661, 70.92, , 9.82, 5.2, , 14.06, , , , 73.0
10371, GP02-331261, Japanese Patent    AGC (J), 2011, AW145661, 70.49, , 11.53, 4.56, , 13.42, , , , 69.9
10372, GP02-331262, Japanese Patent    AGC (J), 2011, AW145661, 68.89, , 13.21, 3.93, , 13.97, , , , 72.0
10373, GP02-331263, Japanese Patent    AGC (J), 2011, AW145661, 71.95, , 11.34, 3.83, , 12.88, , , , 72.0
10374, GP02-331264, Japanese Patent    AGC (J), 2011, AW145661, 70.46, , 11.41, 5.16, , 12.97, , , , 73.0
10375, GP02-331265, Japanese Patent    AGC (J), 2011, AW145661, 69.68, , 12.31, 4.54, , 13.47, , , , 70.0
10376, GP02-331266, Japanese Patent    AGC (J), 2011, AW145661, 70.53, , 13.01, 3.21, , 13.25, , , , 71.0
10377, GP02-331267, Japanese Patent    AGC (J), 2011, AW145661, 70.3, , 11.24, 4.9, , 13.56, , , , 70.0
10378, GP02-331268, Japanese Patent    AGC (J), 2011, AW145661, 70.24, , 11.25, 5.23, , 13.28, , , , 70.0
10379, GP02-331269, Japanese Patent    AGC (J), 2011, AW145661, 71.73, , 10.0, 5.6, , 12.67, , , , 70.0
10380, GP02-331270, Japanese Patent    AGC (J), 2011, AW145661, 71.14, , 10.32, 5.59, , 12.95, , , , 70.0
10381, GP02-331271, Japanese Patent    AGC (J), 2011, AW145661, 71.29, , 10.48, 5.59, , 12.64, , , , 71.0
10382, GP02-331272, Japanese Patent    AGC (J), 2011, AW145661, 69.7, , 13.37, 2.95, , 13.98, , , , 71.0
10383, GP03-331286, Japanese Patent    Nitto Boseki (J), 2011, AW155362, 60.2, , 21.1, 12.1, 6.6, , , , , 98.0
10384, GP03-331287, Japanese Patent    Nitto Boseki (J), 2011, AW155362, 60.2, , 20.1, 13.1, 6.5, 0.1, , , , 97.0
10385, GP03-331288, Japanese Patent    Nitto Boseki (J), 2011, AW155362, 60.2, , 20.1, 12.1, 7.5, 0.1, , , , 96.0
10386, GP03-331289, Japanese Patent    Nitto Boseki (J), 2011, AW155362, 60.1, , 20.1, 10.1, 9.5, 0.1, , , , 95.0
10387, GP03-331290, Japanese Patent    Nitto Boseki (J), 2011, AW155362, 58.1, , 20.1, 12.1, 9.5, 0.1, , , , 98.0
10388, GP03-331291, Japanese Patent    Nitto Boseki (J), 2011, AW155362, 58.1, , 20.1, 13.1, 8.5, 0.1, , , , 98.0
10389, GP03-331292, Japanese Patent    Nitto Boseki (J), 2011, AW155362, 58.7, , 20.1, 12.6, 8.5, , , , , 98.0
10390, GP03-331293, Japanese Patent    Nitto Boseki (J), 2011, AW155362, 59.1, , 20.1, 12.1, 8.5, 0.1, , , , 97.0
10391, GP03-331294, Japanese Patent    Nitto Boseki (J), 2011, AW155362, 58.7, , 20.6, 12.1, 8.5, , , , , 97.0
10392, GP03-331295, Japanese Patent    Nitto Boseki (J), 2011, AW155362, 58.2, , 21.1, 12.1, 8.5, , , , , 98.0
10393, GP03-331296, Japanese Patent    Nitto Boseki (J), 2011, AW155362, 58.1, , 20.6, 12.6, 8.5, 0.1, , , , 98.0
10394, GP03-331297, Japanese Patent    Nitto Boseki (J), 2011, AW155362, 59.2, , 20.1, 12.6, 8.0, 0.1, , , , 97.0
10395, GP03-331298, Japanese Patent    Nitto Boseki (J), 2011, AW155362, 59.1, , 21.1, 12.1, 7.5, 0.1, , , , 97.0
10396, GP03-331299, Japanese Patent    Nitto Boseki (J), 2011, AW155362, 59.1, , 20.1, 13.1, 7.5, 0.1, , , , 98.0
10397, GP03-331300, Japanese Patent    Nitto Boseki (J), 2011, AW155362, 58.2, , 20.6, 12.1, 9.0, , , , , 98.0
10398, GP03-331301, Japanese Patent    Nitto Boseki (J), 2011, AW155362, 58.6, , 20.6, 11.6, 9.0, 0.1, , , , 97.0
10399, GP03-331302, Japanese Patent    Nitto Boseki (J), 2011, AW155362, 58.6, , 20.6, 12.6, 8.0, 0.1, , , , 98.0
10400, GP02-331317, Japanese Patent    Konica Minolta (J), 2012, AW001914, 62.3, , 14.8, 6.0, 0.7, 2.8, 2.7, , , 86.0
10401, GP03-331318, Japanese Patent    Konica Minolta (J), 2012, AW001914, 64.3, , 10.8, 6.7, 0.7, 2.8, 2.7, , , 86.5
10402, GP02-331319, Japanese Patent    Konica Minolta (J), 2012, AW001914, 62.3, , 14.8, 6.2, 0.5, 2.8, 2.7, , , 86.7
10403, GP03-331320, Japanese Patent    Konica Minolta (J), 2012, AW001914, 62.3, , 14.8, 7.0, 0.2, 2.8, 2.5, , , 87.8
10404, GP02-331321, Japanese Patent    Konica Minolta (J), 2012, AW001914, 58.23, 1.0, 14.88, 5.29, 1.0, 3.4, 4.7, , , 83.8
10405, GP03-331322, Japanese Patent    Konica Minolta (J), 2012, AW001914, 58.3, 1.0, 14.9, 5.3, 3.9, 3.4, 4.7, , , 83.3
10406, GP03-331323, Japanese Patent    Konica Minolta (J), 2012, AW001914, 58.3, 1.3, 14.9, 5.3, 2.9, 3.4, 4.7, , , 82.8
10407, GP03-331324, Japanese Patent    Konica Minolta (J), 2012, AW001914, 58.9, 2.3, 15.0, 5.3, 3.9, 5.4, 1.8, , , 82.4
10408, GP03-331325, Japanese Patent    Konica Minolta (J), 2012, AW001914, 58.9, 2.3, 14.0, 5.3, 1.9, 5.4, 1.8, , , 82.5
10409, GP03-331326, Japanese Patent    Konica Minolta (J), 2012, AW001914, 58.9, 1.3, 15.0, 5.3, 3.9, 5.4, 1.8, , , 85.2
10410, GP03-331327, Japanese Patent    Konica Minolta (J), 2012, AW001914, 61.1, 1.3, 13.0, 5.3, 3.9, 5.4, 1.8, , , 84.9
10411, GP03-331328, Japanese Patent    Konica Minolta (J), 2012, AW001914, 59.2, 2.3, 15.1, 5.4, 3.9, 6.4, 0.3, , , 83.2
10412, GP03-331329, Japanese Patent    Konica Minolta (J), 2012, AW001914, 56.2, 3.3, 17.1, 5.4, 3.9, 6.4, 0.3, , , 83.8
10413, GP03-331330, Japanese Patent    Konica Minolta (J), 2012, AW001914, 54.2, 5.3, 17.1, 5.4, 3.9, 6.4, 0.3, , , 82.6
10414, GP03-331331, Japanese Patent    Konica Minolta (J), 2012, AW001914, 59.3, 2.3, 15.1, 6.0, 3.1, 6.4, 0.7, , , 83.0
10415, GP03-331332, Japanese Patent    Konica Minolta (J), 2012, AW001914, 58.9, 1.3, 15.0, 4.3, 3.9, 5.4, 1.8, , , 85.7
10416, GP03-331333, Japanese Patent    Konica Minolta (J), 2012, AW001914, 59.2, 1.3, 15.1, 5.4, 1.0, 6.4, 0.3, , , 85.0
10417, GP02-331334, Japanese Patent    Konica Minolta (J), 2012, AW001914, 59.2, 2.8, 15.1, 5.4, 1.0, 6.4, 0.6, , , 83.0
10418, GP03-331335, Japanese Patent    Konica Minolta (J), 2012, AW001914, 62.2, 2.3, 12.1, 5.4, 3.9, 6.4, 0.3, , , 82.6
10419, GP03-331336, Japanese Patent    Konica Minolta (J), 2012, AW001914, 58.3, 2.4, 14.9, 5.3, 3.4, 3.4, 4.6, , , 82.5
10420, GP02-331337, Japanese Patent    Konica Minolta (J), 2012, AW001914, 59.3, 2.5, 15.1, 5.4, 3.4, 6.5, , , , 85.3
10421, GP03-331338, Japanese Patent    Konica Minolta (J), 2012, AW001914, 58.9, 2.9, 15.0, 5.3, 3.2, 6.3, 1.6, , , 82.0
10422, GP02-331477, Japanese Patent    AGC (J), 2012, AW026290, 59.03, , 7.9, 4.93, 3.48, 9.03, 12.99, , , 75.0
10423, GP02-331478, Japanese Patent    AGC (J), 2012, AW026290, 58.14, , 8.34, 3.3, 3.4, 9.01, 12.98, , , 76.0
10424, GP02-331479, Japanese Patent    AGC (J), 2012, AW026290, 60.75, , 9.6, 6.96, 0.09, 11.68, 5.92, , , 78.0
10425, GP02-331480, Japanese Patent    AGC (J), 2012, AW026290, 70.65, , 11.49, 3.89, , 13.97, , , , 71.0
10426, GP02-331481, Japanese Patent    AGC (J), 2012, AW026290, 71.11, , 10.05, 6.62, , 12.22, , , , 73.0
10427, GP02-331482, Japanese Patent    AGC (J), 2012, AW026290, 70.64, , 11.65, 6.58, , 11.13, , , , 73.0
10428, GP02-331483, Japanese Patent    AGC (J), 2012, AW026290, 70.37, , 3.35, 6.89, 0.28, 10.99, 7.11, , , 73.0
10429, GP02-331484, Japanese Patent    AGC (J), 2012, AW026290, 70.16, , 11.42, 3.55, , 13.88, , , , 73.0
10430, GP02-331485, Japanese Patent    AGC (J), 2012, AW026290, 71.14, , 10.32, 5.59, , 12.95, , , , 70.0
10431, GP02-331486, Japanese Patent    AGC (J), 2012, AW026290, 60.92, , 12.83, 6.66, 0.09, 12.2, 5.93, , , 74.0
10432, GP02-331487, Japanese Patent    AGC (J), 2012, AW026290, 73.58, , 8.16, 3.87, , 14.39, , , , 73.0
10433, GP03-331607, Japanese Patent    AGC (J), 2013, A254555, 52.3, , 5.34, 2.64, , 2.43, 6.16, , , 83.4
10434, GP03-331608, Japanese Patent    AGC (J), 2013, A254555, 55.16, , 10.23, 4.05, 4.83, 1.78, 7.77, , , 81.2
10435, GP03-331609, Japanese Patent    AGC (J), 2013, A254555, 54.38, , 10.17, 4.6, 4.0, 2.3, 7.65, , , 81.5
10436, GP03-331610, Japanese Patent    AGC (J), 2013, A254555, 58.71, , 11.24, 3.55, 4.94, 3.64, 6.92, , , 80.4
10437, GP03-331611, Japanese Patent    AGC (J), 2013, A254555, 59.25, , 11.25, 3.56, 4.95, 3.65, 6.93, , , 79.8
10438, GP03-331612, Japanese Patent    AGC (J), 2013, A254555, 55.79, , 10.49, 4.61, 3.2, 2.66, 7.53, , , 81.2
10439, GP03-331613, Japanese Patent    AGC (J), 2013, A254555, 57.1, , 10.96, 4.57, 3.83, 3.78, 6.84, , , 81.9
10440, GP03-331614, Japanese Patent    AGC (J), 2013, A254555, 57.04, , 11.14, 4.76, 4.8, 3.84, 7.58, , , 81.2
10441, GP03-331615, Japanese Patent    AGC (J), 2013, A254555, 57.7, , 10.98, 2.93, 4.08, 4.06, 7.54, , , 80.6
10442, GP03-331616, Japanese Patent    AGC (J), 2013, A254555, 57.27, , 10.81, 3.76, 2.01, 4.0, 7.43, , , 80.4
10443, GP03-331617, Japanese Patent    AGC (J), 2013, A254555, 56.92, , 11.18, 4.02, 0.8, 3.8, 7.92, , , 79.5
10444, GP03-331618, Japanese Patent    AGC (J), 2013, A254555, 56.37, , 10.65, 3.98, 0.79, 3.76, 7.84, , , 79.9
10445, GP03-331619, Japanese Patent    AGC (J), 2013, A254555, 54.92, , 11.33, 3.08, , 3.7, 8.24, , , 78.9
10446, GP03-331620, Japanese Patent    AGC (J), 2013, A254555, 57.56, , 11.34, 2.62, 3.65, 4.12, 8.17, , , 80.2
10447, GP03-331621, Japanese Patent    AGC (J), 2013, A254555, 57.43, , 11.2, 2.74, 3.81, 4.21, 7.63, , , 80.4
10448, GP03-331622, Japanese Patent    AGC (J), 2013, A254555, 59.65, , 11.04, 4.85, 5.06, 6.06, 3.54, , , 83.4
10449, GP03-331623, Japanese Patent    AGC (J), 2013, A254555, 59.4, , 11.49, 4.85, 5.06, 6.05, 3.54, , , 83.0
10450, GP03-331624, Japanese Patent    AGC (J), 2013, A254555, 58.41, , 11.09, 2.92, 2.85, 5.39, 4.78, , , 80.5
10451, GP03-331625, Japanese Patent    AGC (J), 2013, A254555, 59.91, , 11.18, 3.28, 4.57, 5.32, 5.16, , , 80.8
10452, GP03-331626, Japanese Patent    AGC (J), 2013, A254555, 58.6, , 11.23, 3.32, 4.61, 5.19, 5.26, , , 82.1
10453, GP03-331678, Japanese Patent    Nippon Electric Glass (J), 2013, A256442, 54.69, 7.0, 13.0, 1.0, 5.0, , , , , 75.0
10454, GP03-331679, Japanese Patent    Nippon Electric Glass (J), 2013, A256442, 59.69, 10.0, 16.0, , 5.0, , , , , 70.0
10455, GP03-331680, Japanese Patent    Nippon Electric Glass (J), 2013, A256442, 58.68, 8.0, 16.0, 1.0, 4.0, , , , , 70.0
10456, GP03-331681, Japanese Patent    Nippon Electric Glass (J), 2013, A256442, 60.58, 7.0, 17.0, 3.0, 4.0, , , , , 80.0
10457, GP03-331682, Japanese Patent    Nippon Electric Glass (J), 2013, A256442, 63.39, 10.0, 16.0, 1.0, 8.0, , , , , 70.0
10458, GP03-331683, Japanese Patent    Nippon Electric Glass (J), 2013, A256442, 59.69, 10.0, 16.0, , 8.0, , , , , 75.0
10459, GP06-331684, Japanese Patent    Nippon Electric Glass (J), 2013, A256442, 60.69, 10.0, 15.0, , 5.0, 2.0, 2.0, , , 65.0
10460, GP03-331685, Japanese Patent    Nippon Electric Glass (J), 2013, A256442, 55.0, , 7.0, 3.0, 4.0, 5.0, 5.0, , , 80.0
10461, MP03-340268, US Patent    Hoya Corp. (J), 2012, A0188663, 57.22, , 19.42, 9.6, , 11.8, , , , 81.0
10462, MP03-340270, US Patent    Hoya Corp. (J), 2012, A0188663, 58.09, , 18.07, 10.39, , 10.98, , , , 84.0
10463, MP03-340271, US Patent    Hoya Corp. (J), 2012, A0188663, 59.59, , 9.63, 2.54, 11.48, 8.29, , , , 87.8
10464, MP03-340272, US Patent    Hoya Corp. (J), 2012, A0188663, 62.34, , 8.26, 8.5, 3.64, 8.54, , , , 88.3
10465, MP03-340273, US Patent    Hoya Corp. (J), 2012, A0188663, 60.37, , 9.61, 1.9, 11.89, 7.79, , , , 87.6
10466, MP03-340274, US Patent    Hoya Corp. (J), 2012, A0188663, 60.98, , 9.55, 0.63, 12.7, 7.74, , , , 86.8
10467, MP03-340275, US Patent    Hoya Corp. (J), 2012, A0188663, 60.55, , 9.48, 0.62, 11.73, 7.68, , , , 87.0
10468, MP03-340276, US Patent    Hoya Corp. (J), 2012, A0188663, 59.74, , 7.92, 1.25, 11.33, 8.18, , , , 87.5
10469, MP03-340277, US Patent    Hoya Corp. (J), 2012, A0188663, 61.76, , 8.19, 2.59, 11.71, 8.46, , , , 85.6
10470, MP03-340278, US Patent    Hoya Corp. (J), 2012, A0188663, 60.91, , 9.54, 0.94, 12.24, 6.28, 1.47, , , 87.5
10471, MP03-340279, US Patent    Hoya Corp. (J), 2012, A0188663, 61.11, , 4.79, 0.63, 13.16, 8.73, 1.47, , , 86.8
10472, MP03-340280, US Patent    Hoya Corp. (J), 2012, A0188663, 60.8, , 8.06, , 15.07, 6.86, , , , 89.0
10473, MP03-340281, US Patent    Hoya Corp. (J), 2012, A0188663, 60.07, , 6.47, 1.28, 16.02, 7.87, , , , 88.5
10474, MP03-340282, US Patent    Hoya Corp. (J), 2012, A0188663, 56.13, , 7.44, 2.35, 10.64, 7.69, , , , 88.9
10475, MP03-340283, US Patent    Hoya Corp. (J), 2012, A0188663, 56.64, , 7.51, 2.38, 10.74, 7.76, , , , 88.4
10476, MP03-340284, US Patent    Hoya Corp. (J), 2012, A0188663, 55.35, , 7.34, 2.32, 10.49, 7.58, , , , 89.2
10477, MP03-340285, US Patent    Hoya Corp. (J), 2012, A0188663, 59.34, , 7.87, 0.93, 10.38, 10.52, 2.18, , , 84.0
10478, MP03-340286, US Patent    Hoya Corp. (J), 2012, A0188663, 60.21, , 7.98, 0.95, 10.54, 12.13, , , , 84.4
10479, MP03-340287, US Patent    Hoya Corp. (J), 2012, A0188663, 56.67, , 13.74, , 10.91, 7.89, , , , 86.0
10480, MP03-340288, US Patent    Hoya Corp. (J), 2012, A0188663, 61.41, , 3.26, 2.57, 15.22, 5.94, 2.26, , , 89.0
10481, MP03-340289, US Patent    Hoya Corp. (J), 2012, A0188663, 54.88, , 19.6, 11.63, , 11.92, , , , 82.0
10482, GP03-340866, European Patent    Nitto Boseki (J), 2011, A2581350, 60.2, , 21.1, 12.1, 6.6, , , , , 98.0
10483, GP03-340867, European Patent    Nitto Boseki (J), 2011, A2581350, 60.2, , 20.1, 13.1, 6.5, 0.1, , , , 97.0
10484, GP03-340868, European Patent    Nitto Boseki (J), 2011, A2581350, 60.2, , 20.1, 12.1, 7.5, 0.1, , , , 96.0
10485, GP03-340869, European Patent    Nitto Boseki (J), 2011, A2581350, 60.1, , 20.1, 10.1, 9.5, 0.1, , , , 95.0
10486, GP03-340870, European Patent    Nitto Boseki (J), 2011, A2581350, 58.1, , 20.1, 12.1, 9.5, 0.1, , , , 98.0
10487, GP03-340871, European Patent    Nitto Boseki (J), 2011, A2581350, 58.1, , 20.1, 13.1, 8.5, 0.1, , , , 98.0
10488, GP03-340872, European Patent    Nitto Boseki (J), 2011, A2581350, 58.7, , 20.1, 12.6, 8.5, , , , , 98.0
10489, GP03-340873, European Patent    Nitto Boseki (J), 2011, A2581350, 59.1, , 20.1, 12.1, 8.5, 0.1, , , , 97.0
10490, GP03-340874, European Patent    Nitto Boseki (J), 2011, A2581350, 58.7, , 20.6, 12.1, 8.5, , , , , 97.0
10491, GP03-340875, European Patent    Nitto Boseki (J), 2011, A2581350, 58.2, , 21.1, 12.1, 8.5, , , , , 98.0
10492, GP03-340876, European Patent    Nitto Boseki (J), 2011, A2581350, 58.1, , 20.6, 12.6, 8.5, 0.1, , , , 98.0
10493, GP03-340877, European Patent    Nitto Boseki (J), 2011, A2581350, 59.2, , 20.1, 12.6, 8.0, 0.1, , , , 97.0
10494, GP03-340878, European Patent    Nitto Boseki (J), 2011, A2581350, 59.1, , 21.1, 12.1, 7.5, 0.1, , , , 97.0
10495, GP03-340879, European Patent    Nitto Boseki (J), 2011, A2581350, 59.1, , 20.1, 13.1, 7.5, 0.1, , , , 98.0
10496, GP03-340880, European Patent    Nitto Boseki (J), 2011, A2581350, 62.2, , 21.1, 12.1, 4.6, , , , , 96.0
10497, GP03-340881, European Patent    Nitto Boseki (J), 2011, A2581350, 61.2, , 21.1, 12.1, 5.6, , , , , 97.0
10498, GP03-340882, European Patent    Nitto Boseki (J), 2011, A2581350, 58.2, , 20.6, 12.1, 9.0, , , , , 98.0
10499, GP03-340883, European Patent    Nitto Boseki (J), 2011, A2581350, 58.6, , 20.6, 11.6, 9.0, 0.1, , , , 97.0
10500, GP03-340884, European Patent    Nitto Boseki (J), 2011, A2581350, 58.6, , 20.6, 12.6, 8.0, 0.1, , , , 98.0
10501, GP03-340890, European Patent    Owens Corning  (US), 2012, A2588423, 72.8, , 14.38, 8.93, 0.52, 0.09, , , , 83.6
10502, GP03-340891, European Patent    Owens Corning  (US), 2012, A2588423, 80.0, , 9.54, 6.9, 0.25, 0.04, , , , 79.7
10503, GP06-340892, European Patent    Owens Corning  (US), 2012, A2588423, 71.07, , 18.5, 6.87, 0.25, 0.04, , , , 83.8
10504, GP03-340893, European Patent    Owens Corning  (US), 2012, A2588423, 71.36, , 10.28, 14.75, 0.29, 0.05, , , , 86.2
10505, GP03-340894, European Patent    Owens Corning  (US), 2012, A2588423, 72.3, , 12.99, 8.35, 3.0, 0.08, , , , 83.5
10506, GP03-340895, European Patent    Owens Corning  (US), 2012, A2588423, 72.66, , 13.99, 8.77, 0.5, 0.08, , , , 83.4
10507, GP03-340896, European Patent    Owens Corning  (US), 2012, A2588423, 72.43, , 13.34, 8.49, 0.46, 2.0, , , , 82.9
10508, GP03-340897, European Patent    Owens Corning  (US), 2012, A2588423, 69.51, , 15.28, 10.2, 1.06, 0.51, , , , 85.5
10509, GP03-340898, European Patent    Owens Corning  (US), 2012, A2588423, 76.53, , 5.0, 11.94, 1.8, 1.08, , , , 82.7
10510, GP06-340899, European Patent    Owens Corning  (US), 2012, A2588423, 74.5, , 15.37, 5.0, 1.12, 0.55, , , , 81.5
10511, GP03-340900, European Patent    Owens Corning  (US), 2012, A2588423, 72.98, , 14.49, 9.09, , 0.14, , , , 83.6
10512, GP03-340901, European Patent    Owens Corning  (US), 2012, A2588423, 72.8, , 14.39, 8.94, 0.53, 0.09, , , , 83.7
10513, GP03-340902, European Patent    Owens Corning  (US), 2012, A2588423, 72.82, , 14.4, 8.96, 0.53, , , , , 83.6
10514, GP03-340903, European Patent    Owens Corning  (US), 2012, A2588424, 77.69, , 6.04, 12.72, 0.55, 0.2, , , , 84.4
10515, GP03-340904, European Patent    Owens Corning  (US), 2012, A2588424, 80.0, , 5.68, 11.32, 0.35, 0.13, , , , 81.6
10516, GP03-340905, European Patent    Owens Corning  (US), 2012, A2588424, 76.43, , 9.5, 11.14, 0.33, 0.12, , , , 83.0
10517, GP03-340906, European Patent    Owens Corning  (US), 2012, A2588424, 76.57, , 5.68, 14.75, 0.35, 0.13, , , , 83.3
10518, GP03-340907, European Patent    Owens Corning  (US), 2012, A2588424, 76.83, , 5.77, 11.66, 3.0, 0.15, , , , 83.1
10519, GP03-340908, European Patent    Owens Corning  (US), 2012, A2588424, 77.53, , 5.99, 12.52, 0.52, 0.19, , , , 82.5
10520, GP03-340909, European Patent    Owens Corning  (US), 2012, A2588424, 77.09, , 5.85, 11.97, 0.44, 2.0, , , , 82.1
10521, GP03-340910, European Patent    Owens Corning  (US), 2012, A2588424, 74.51, , 7.13, 13.35, 1.31, 0.76, , , , 84.4
10522, GP03-340911, European Patent    Owens Corning  (US), 2012, A2588424, 77.96, , 5.0, 12.95, 0.83, 0.41, , , , 83.0
10523, GP03-340912, European Patent    Owens Corning  (US), 2012, A2588424, 78.57, , 7.35, 8.75, 1.48, 0.88, , , , 80.6
10524, GP03-340913, European Patent    Owens Corning  (US), 2012, A2588424, 77.82, , 6.23, 12.83, , 0.3, , , , 82.9
10525, GP03-340914, European Patent    Owens Corning  (US), 2012, A2588424, 77.85, , 6.27, 12.85, 0.71, 0.32, , , , 83.3
10526, GP03-340915, European Patent    Owens Corning  (US), 2012, A2588424, 77.73, , 6.11, 12.76, 0.59, , , , , 83.3
10527, GP03-340992, Japanese Patent    AGC (J), 2013, AW129368, 62.48, , 21.24, 6.66, 4.5, , , , , 90.2
10528, GP03-340993, Japanese Patent    AGC (J), 2013, AW129368, 63.85, , 21.38, 6.7, 4.53, , , , , 89.5
10529, GP03-340994, Japanese Patent    AGC (J), 2013, AW129368, 64.3, , 21.54, 6.31, 6.23, , , , , 88.1
10530, GP03-340995, Japanese Patent    AGC (J), 2013, AW129368, 63.94, , 21.57, 6.63, 6.24, , , , , 89.5
10531, GP03-340996, Japanese Patent    AGC (J), 2013, AW129368, 62.65, , 21.29, 7.29, 3.64, , , , , 89.6
10532, GP03-340997, Japanese Patent    AGC (J), 2013, AW129368, 64.46, , 21.59, 6.95, 5.37, , , , , 89.1
10533, GP03-340998, Japanese Patent    AGC (J), 2013, AW129368, 62.22, , 20.85, 5.92, 4.42, , , , , 90.1
10534, GP03-340999, Japanese Patent    AGC (J), 2013, AW129368, 63.7, , 21.49, 5.66, 7.53, , , , , 87.9
10535, GP03-341000, Japanese Patent    AGC (J), 2013, AW129368, 63.0, , 21.25, 5.6, 6.15, , , , , 89.3
10536, GP03-341001, Japanese Patent    AGC (J), 2013, AW129368, 61.59, , 21.03, 6.03, 4.54, , , , , 89.3
10537, GP03-341002, Japanese Patent    AGC (J), 2013, AW129368, 61.44, , 21.01, 5.97, 4.62, , , , , 90.5
10538, GP03-341003, Japanese Patent    AGC (J), 2013, AW129368, 60.1, 1.05, 21.75, 5.37, 4.67, , , , , 89.2
10539, GP03-341004, Japanese Patent    AGC (J), 2013, AW129368, 62.24, , 21.75, 4.64, 7.4, , , , , 89.0
10540, GP03-341005, Japanese Patent    AGC (J), 2013, AW129368, 62.26, , 20.65, 7.98, 4.11, , , , , 91.3
10541, GP03-341006, Japanese Patent    AGC (J), 2013, AW129368, 62.33, , 20.99, 7.67, 4.81, , , , , 91.4
10542, GP03-341007, Japanese Patent    AGC (J), 2013, AW129368, 62.27, , 21.22, 6.62, 7.46, , , , , 91.4
10543, GP03-341008, Japanese Patent    AGC (J), 2013, AW129368, 61.11, , 21.46, 7.0, 4.22, , , , , 90.7
10544, GP03-341009, Japanese Patent    AGC (J), 2013, AW129368, 62.46, 0.54, 21.2, 6.64, 3.89, , , , , 89.8
10545, GP03-341010, Japanese Patent    AGC (J), 2013, AW129368, 62.09, 1.07, 21.54, 6.05, 3.86, , , , , 89.1
10546, GP03-341011, Japanese Patent    AGC (J), 2013, AW129368, 62.58, , 20.92, 6.9, 4.5, , , , , 88.8
10547, GP03-341012, Japanese Patent    AGC (J), 2013, AW129368, 62.96, , 20.1, 7.07, 4.7, , , , , 88.8
10548, MP06-341042, US Patent    Corning Inc. (US), 2014, AW120628, 59.45, 5.16, 20.97, 1.46, , 12.75, , , , 68.5446
10549, MP02-341043, US Patent    Corning Inc. (US), 2014, AW120628, 60.09, 4.87, 20.57, 1.47, , 12.79, , , , 68.7792
10550, MP02-341044, US Patent    Corning Inc. (US), 2014, AW120628, 60.63, 4.23, 20.58, 1.47, , 12.88, , , , 68.7447
10551, MP02-341045, US Patent    Corning Inc. (US), 2014, AW120628, 60.98, 4.24, 20.33, 1.41, , 12.83, , , , 69.1656
10552, MP02-341046, US Patent    Corning Inc. (US), 2014, AW120628, 61.42, 4.03, 20.03, 1.47, , 12.84, , , , 69.0276
10553, GP02-341178, US Patent    Corning Inc. (US), 2014, AW120641, 60.13, , 22.55, 3.15, , 14.17, , , , 73.63
10554, GP02-341179, US Patent    Corning Inc. (US), 2014, AW120641, 54.35, , 20.33, , , 12.66, , , , 74.53
10555, GP02-341180, US Patent    Corning Inc. (US), 2014, AW120641, 58.26, , 21.86, , , 14.21, , , , 72.93
10556, GP02-341181, US Patent    Corning Inc. (US), 2014, AW120641, 52.82, , 19.82, , , 12.69, , , , 64.28
10557, GP02-341182, US Patent    Corning Inc. (US), 2014, AW120641, 51.46, , 19.11, , , 11.98, , , , 75.08
10558, GP02-341183, US Patent    Corning Inc. (US), 2014, AW120641, 58.54, , 21.86, , , 13.77, , , , 70.91
10559, GP02-341184, US Patent    Corning Inc. (US), 2014, AW120641, 59.09, 5.2, 22.05, , , 13.66, , , , 65.36
10560, GP02-341185, US Patent    Corning Inc. (US), 2014, AW120641, 56.26, , 20.77, , , 13.09, , , , 65.65
10561, GP02-341186, US Patent    Corning Inc. (US), 2014, AW120641, 49.64, , 20.18, , , 12.35, , , , 62.31
10562, GP02-341187, US Patent    Corning Inc. (US), 2014, AW120641, 46.95, , 19.63, , , 12.1, , , , 62.44
10563, GP02-341188, US Patent    Corning Inc. (US), 2014, AW120641, 43.32, , 19.06, , , 11.66, , , , 60.6
10564, GP02-341189, US Patent    Corning Inc. (US), 2014, AW120641, 51.03, 2.86, 20.89, , , 12.75, , , , 63.21
10565, GP06-341190, US Patent    Corning Inc. (US), 2014, AW120641, 49.34, 4.74, 20.83, , , 12.63, , , , 61.39
10566, GP06-341191, US Patent    Corning Inc. (US), 2014, AW120641, 46.69, 7.56, 20.74, , , 12.55, , , , 59.26
10567, GP02-341192, US Patent    Corning Inc. (US), 2014, AW120641, 50.72, , 20.03, , , 12.44, , , , 63.41
10568, GP02-341193, US Patent    Corning Inc. (US), 2014, AW120641, 53.57, , 20.61, , , 12.65, , , , 63.77
10569, GP06-341194, US Patent    Corning Inc. (US), 2014, AW120641, 53.24, 4.92, 21.35, , , 12.95, , , , 63.65
10570, GP02-341195, US Patent    Corning Inc. (US), 2014, AW120641, 25.53, 0.004728, 10.28, , , 27.18, , , , 63.51
10571, GP02-341196, US Patent    Corning Inc. (US), 2014, AW120641, 53.16, 4.92, 21.57, , , 13.13, , , , 64.95
10572, GP02-341197, US Patent    Corning Inc. (US), 2014, AW120641, 53.6, 4.93, 21.59, , , 13.17, , , , 65.47
10573, GP03-341256, Japanese Patent    AGC (J), 2013, AW161902, 61.64, 0.43, 20.45, 6.11, 4.55, , , , , 89.0
10574, GP03-341257, Japanese Patent    AGC (J), 2013, AW161902, 62.62, 0.76, 20.58, 6.07, 6.27, , , , , 88.0
10575, GP03-341258, Japanese Patent    AGC (J), 2013, AW161902, 61.31, 0.96, 20.53, 5.72, 4.53, , , , , 88.0
10576, GP03-341259, Japanese Patent    AGC (J), 2013, AW161902, 61.32, 1.17, 20.37, 5.66, 4.53, , , , , 88.0
10577, GP03-341260, Japanese Patent    AGC (J), 2013, AW161902, 61.25, 1.38, 20.2, 5.53, 4.53, , , , , 88.0
10578, GP03-341261, Japanese Patent    AGC (J), 2013, AW161902, 64.13, 1.41, 20.65, 6.91, 3.67, , , , , 85.0
10579, GP03-341262, Japanese Patent    AGC (J), 2013, AW161902, 64.41, 0.65, 19.09, 7.17, 3.67, , , , , 84.0
10580, GP03-341263, Japanese Patent    AGC (J), 2013, AW161902, 64.76, 0.22, 22.14, 8.12, 3.62, , , , , 88.0
10581, GP03-341264, Japanese Patent    AGC (J), 2013, AW161902, 63.11, 1.41, 19.96, 5.14, 7.32, , , , , 86.0
10582, GP03-341265, Japanese Patent    AGC (J), 2013, AW161902, 65.23, 0.55, 19.62, 5.66, 7.96, , , , , 86.0
10583, GP03-341266, Japanese Patent    AGC (J), 2013, AW161902, 63.87, 0.32, 20.07, 7.12, 3.57, , , , , 86.0
10584, GP03-341267, Japanese Patent    AGC (J), 2013, AW161902, 60.05, 1.37, 19.86, 5.42, 4.4, , , , , 86.0
10585, GP03-341429, Japanese Patent    AGC (J), 2016, A188148, 61.0, 1.0, 20.0, 6.0, 8.5, , , , , 89.0
10586, GP03-341430, Japanese Patent    AGC (J), 2016, A188148, 61.0, 2.0, 19.5, 5.5, 8.5, , , , , 87.0
10587, GP03-341431, Japanese Patent    AGC (J), 2016, A188148, 61.0, 1.0, 20.0, 6.0, 9.5, , , , , 89.0
10588, GP03-341432, Japanese Patent    AGC (J), 2016, A188148, 61.0, 2.0, 19.5, 5.5, 9.5, , , , , 88.0
10589, GP03-341433, Japanese Patent    AGC (J), 2016, A188148, 58.0, 4.0, 21.0, 3.5, 10.0, , , , , 85.0
10590, GP03-341434, Japanese Patent    AGC (J), 2016, A188148, 59.0, 3.0, 20.0, 3.5, 11.0, , , , , 86.0
10591, GP03-341435, Japanese Patent    AGC (J), 2016, A188148, 60.0, , 22.0, 5.0, 8.0, , , , , 90.0
10592, GP03-341436, Japanese Patent    AGC (J), 2016, A188148, 62.0, 3.5, 18.5, 3.5, 6.5, , , , , 83.0
10593, GP03-341520, US Patent    AGC (J), 2017, A9670087, 62.48, , 21.24, 6.66, 4.5, , , , , 90.2
10594, GP03-341521, US Patent    AGC (J), 2017, A9670087, 63.85, , 21.38, 6.7, 4.53, , , , , 89.5
10595, GP03-341522, US Patent    AGC (J), 2017, A9670087, 64.3, , 21.54, 6.31, 6.23, , , , , 88.1
10596, GP03-341523, US Patent    AGC (J), 2017, A9670087, 63.94, , 21.57, 6.63, 6.24, , , , , 89.5
10597, GP03-341524, US Patent    AGC (J), 2017, A9670087, 62.65, , 21.29, 7.29, 3.64, , , , , 89.6
10598, GP03-341525, US Patent    AGC (J), 2017, A9670087, 64.46, , 21.59, 6.95, 5.37, , , , , 89.1
10599, GP03-341526, US Patent    AGC (J), 2017, A9670087, 62.22, , 20.85, 5.92, 4.42, , , , , 90.1
10600, GP03-341527, US Patent    AGC (J), 2017, A9670087, 63.7, , 21.49, 5.66, 7.53, , , , , 87.9
10601, GP03-341528, US Patent    AGC (J), 2017, A9670087, 63.0, , 21.25, 5.6, 6.15, , , , , 89.3
10602, GP03-341529, US Patent    AGC (J), 2017, A9670087, 61.59, , 21.03, 6.03, 4.54, , , , , 89.3
10603, GP03-341530, US Patent    AGC (J), 2017, A9670087, 61.44, , 21.01, 5.97, 4.62, , , , , 90.5
10604, GP03-341531, US Patent    AGC (J), 2017, A9670087, 62.26, , 20.65, 7.98, 4.11, , , , , 91.3
10605, GP03-341532, US Patent    AGC (J), 2017, A9670087, 62.27, , 21.22, 6.62, 7.46, , , , , 91.4
10606, GP03-341533, US Patent    AGC (J), 2017, A9670087, 62.46, 0.54, 21.2, 6.64, 3.89, , , , , 89.8
10607, GP03-341534, US Patent    AGC (J), 2017, A9670087, 62.58, , 20.92, 6.9, 4.5, , , , , 88.8
10608, GP03-341535, US Patent    AGC (J), 2017, A9670087, 62.37, , 20.85, 5.76, 5.6, , , , , 89.9
10609, GP03-341536, US Patent    AGC (J), 2017, A9670087, 60.1, 1.05, 21.75, 5.37, 4.67, , , , , 89.2
10610, GP03-341537, US Patent    AGC (J), 2017, A9670087, 62.87, , 20.52, 5.12, 7.64, , , , , 86.7
10611, GP03-341538, US Patent    AGC (J), 2017, A9670087, 60.14, 0.52, 20.72, 5.46, 3.8, , , , , 84.7
10612, GP03-341539, US Patent    AGC (J), 2017, A9670087, 62.04, , 20.75, 5.06, 6.78, , , , , 89.0
10613, GP03-341540, US Patent    AGC (J), 2017, A9670087, 62.42, , 19.93, 5.21, 6.99, , , , , 89.0
10614, GP06-341740, US Patent    Nippon Electric Glass (J), 2013, A8426327, 60.0, 9.5, 15.3, , 7.5, , , , , 71.0
10615, GP06-341741, US Patent    Nippon Electric Glass (J), 2013, A8426327, 59.8, 9.8, 15.9, , 7.2, , , , , 70.0
10616, GP03-341742, US Patent    Nippon Electric Glass (J), 2013, A8426327, 61.0, 9.4, 15.3, , 6.5, , , , , 72.0
10617, GP03-341743, US Patent    Nippon Electric Glass (J), 2013, A8426327, 59.0, 10.5, 16.1, , 6.6, , , , , 73.0
10618, GP03-341744, US Patent    Nippon Electric Glass (J), 2013, A8426327, 59.5, 10.2, 15.2, , 7.7, , , , , 72.0
10619, GP03-341745, US Patent    Nippon Electric Glass (J), 2013, A8426327, 59.5, 9.8, 15.2, , 8.6, , , , , 73.0
10620, GP03-341746, US Patent    Nippon Electric Glass (J), 2013, A8426327, 58.5, 10.2, 16.2, , 7.7, , , , , 73.0
10621, GP03-341747, US Patent    Nippon Electric Glass (J), 2013, A8426327, 57.5, 11.2, 15.2, , 7.7, , , , , 72.0
10622, GP03-341748, US Patent    Nippon Electric Glass (J), 2013, A8426327, 58.5, 10.7, 15.7, , 7.7, , , , , 72.0
10623, GP03-341749, US Patent    Nippon Electric Glass (J), 2013, A8426327, 56.5, 11.2, 15.2, , 7.7, , , , , 72.0
10624, GP03-341750, US Patent    Nippon Electric Glass (J), 2013, A8426327, 60.0, 11.2, 14.7, , 7.7, , , , , 71.0
10625, GP03-341751, US Patent    Nippon Electric Glass (J), 2013, A8426327, 60.0, 10.7, 15.2, , 7.7, , , , , 72.0
10626, GP03-341752, US Patent    Nippon Electric Glass (J), 2013, A8426327, 59.5, 10.7, 14.7, , 7.7, , , , , 72.0
10627, GP03-341753, US Patent    Nippon Electric Glass (J), 2013, A8426327, 59.95, 10.65, 14.5, , 7.59, , , , , 73.0
10628, GP03-341754, US Patent    Nippon Electric Glass (J), 2013, A8426327, 61.0, 10.5, 15.0, , 8.0, , , , , 73.0
10629, GP06-341788, US Patent    Nippon Electric Glass (J), 2013, A8413466, 63.77, 9.97, 15.93, , 6.98, 0.02, 0.004983, , , 71.0
10630, GP06-341789, US Patent    Nippon Electric Glass (J), 2013, A8413466, 63.59, 9.94, 15.9, , 6.95, 0.05, 9.935E-4, , , 71.0
10631, GP06-341790, US Patent    Nippon Electric Glass (J), 2013, A8413466, 63.9, 9.99, 15.98, , 6.99, 0.06, 0.009986, , , 71.0
10632, GP06-341791, US Patent    Nippon Electric Glass (J), 2013, A8413466, 63.65, 9.95, 15.91, , 6.96, 0.02, 0.004973, , , 71.0
10633, GP06-341792, US Patent    Nippon Electric Glass (J), 2013, A8413466, 63.65, 9.94, 15.91, , 6.96, 0.05, 0.009944, , , 71.0
10634, GP06-341793, US Patent    Nippon Electric Glass (J), 2013, A8413466, 63.67, 9.95, 15.92, , 6.96, 0.05, 0.009949, , , 71.0
10635, GP02-342058, US Patent    Nippon Electric Glass (J), 2016, A9388064, 57.3, 2.0, 13.0, 2.0, 2.0, 14.5, 4.9, , , 75.0
10636, GP03-342135, US Patent    PPG Industries (US), 2016, A9394196, 66.48, 8.55, 11.02, 6.7, 5.1, , 0.77, , , 72.0
10637, GP03-342138, US Patent    PPG Industries (US), 2016, A9394196, 62.13, 10.86, 11.88, 9.56, 2.9, 0.51, 0.77, , , 87.4
10638, GP03-342139, US Patent    PPG Industries (US), 2016, A9394196, 61.68, 8.79, 12.18, 12.51, 1.09, 0.52, 0.79, , , 89.6
10639, GP03-342140, US Patent    PPG Industries (US), 2016, A9394196, 65.13, 8.71, 10.37, 11.06, 2.01, 0.52, 0.79, , , 85.3
10640, GP03-342141, US Patent    PPG Industries (US), 2016, A9394196, 64.35, 8.98, 11.58, 11.65, 1.78, 0.35, 0.16, , , 91.8
10641, GP03-342158, US Patent    PPG Industries (US), 2016, A9394196, 62.87, 6.72, 18.04, 8.14, 1.67, 0.02, 0.04, , , 81.57
10642, GP02-342248, Japanese Patent    AGC (J), 2016, A193831, 63.13, , 19.18, 5.06, , 12.63, , , , 78.0
10643, GP02-342249, Japanese Patent    AGC (J), 2016, A193831, 60.03, 3.26, 19.1, 5.03, , 12.58, , , , 72.0
10644, GP06-342250, Japanese Patent    AGC (J), 2016, A193831, 59.7, , 22.16, 5.63, , 12.51, , , , 75.0
10645, GP06-342251, Japanese Patent    AGC (J), 2016, A193831, 56.65, 3.23, 22.06, 5.61, , 12.45, , , , 72.0
10646, GP02-342252, Japanese Patent    AGC (J), 2016, A193831, 69.29, , 12.33, 4.88, , 13.5, , , , 70.0
10647, GP02-342253, Japanese Patent    AGC (J), 2016, A193831, 66.46, , 15.41, 4.81, , 13.32, , , , 71.0
10648, GP02-342254, Japanese Patent    AGC (J), 2016, A193831, 67.79, , 12.41, 6.22, , 13.58, , , , 73.0
10649, GP02-342255, Japanese Patent    AGC (J), 2016, A193831, 64.96, , 15.51, 6.13, , 13.4, , , , 73.0
10650, GP02-342256, Japanese Patent    AGC (J), 2016, A193831, 68.47, , 10.87, 6.94, , 13.72, , , , 69.0
10651, GP02-342257, Japanese Patent    AGC (J), 2016, A193831, 73.96, , 7.58, 5.66, , 12.8, , , , 69.0
10652, GP02-342258, Japanese Patent    AGC (J), 2016, A193831, 72.23, , 10.69, 3.58, , 13.5, , , , 69.0
10653, GP02-342259, Japanese Patent    AGC (J), 2016, A193831, 75.43, , 9.08, 2.94, , 12.55, , , , 68.0
10654, GP02-342260, Japanese Patent    AGC (J), 2016, A193831, 62.67, 1.77, 13.8, 6.42, 0.27, 12.34, 1.5, , , 74.0
10655, GP02-342261, Japanese Patent    AGC (J), 2016, A193831, 62.3, 2.17, 17.49, 4.08, 0.44, 12.56, , , , 73.0
10656, GP06-342265, Japanese Patent    AGC (J), 2016, A193831, 62.89, , 20.71, 5.04, , 11.13, , , , 77.0
10657, GP02-342266, Japanese Patent    AGC (J), 2016, A193831, 70.06, 0.56, 9.91, 5.88, , 10.54, 3.05, , , 72.0
10658, GP03-342328, US Patent    AGC (J), 2013, A8431503, 61.54, 1.04, 19.09, 4.04, 4.37, , , , , 90.0
10659, GP03-342329, US Patent    AGC (J), 2013, A8431503, 63.66, 1.06, 19.45, 4.74, 4.45, , , , , 88.0
10660, GP03-342330, US Patent    AGC (J), 2013, A8431503, 62.33, 1.06, 20.88, 4.71, 4.42, , , , , 89.4
10661, GP03-342331, US Patent    AGC (J), 2013, A8431503, 61.35, 1.04, 19.02, 3.73, 4.35, , , , , 90.0
10662, GP03-342332, US Patent    AGC (J), 2013, A8431503, 61.91, , 19.97, 4.68, 4.39, , , , , 89.4
10663, GP03-342333, US Patent    AGC (J), 2013, A8431503, 62.86, , 21.73, 4.48, 5.72, , , , , 90.8
10664, GP03-342334, US Patent    AGC (J), 2013, A8431503, 62.33, , 21.64, 5.01, 4.42, , , , , 91.2
10665, GP03-342335, US Patent    AGC (J), 2013, A8431503, 62.81, 0.53, 21.72, 4.35, 5.55, , , , , 90.8
10666, GP03-342336, US Patent    AGC (J), 2013, A8431503, 62.83, , 21.72, 4.91, 4.86, , , , , 91.0
10667, GP03-342337, US Patent    AGC (J), 2013, A8431503, 62.82, , 21.04, 4.68, 6.08, , , , , 90.9
10668, GP03-342338, US Patent    AGC (J), 2013, A8431503, 61.55, 0.53, 22.6, 4.93, 6.43, , , , , 91.0
10669, GP03-342451, US Patent    Corning Inc. (US), 2016, A9440875, 63.12, 1.27, 18.1, 3.52, 4.41, , , , , 12.178
10670, GP03-342452, US Patent    Corning Inc. (US), 2016, A9440875, 64.55, , 17.38, 2.85, 4.28, , , , , 12.076
10671, GP03-342453, US Patent    Corning Inc. (US), 2016, A9440875, 64.2, , 17.63, 2.94, 4.57, , , , , 12.086
10672, GP03-342454, US Patent    Corning Inc. (US), 2016, A9440875, 65.14, , 17.08, 2.81, 4.22, , , , , 12.011
10673, GP03-342455, US Patent    Corning Inc. (US), 2016, A9440875, 63.75, , 17.65, 3.17, 4.49, , , , , 12.158
10674, GP03-342456, US Patent    Corning Inc. (US), 2016, A9440875, 63.31, 1.28, 18.12, 2.91, 4.55, , , , , 12.112
10675, GP03-342457, US Patent    Corning Inc. (US), 2016, A9440875, 63.78, 1.7, 17.73, 2.84, 4.57, , , , , 11.929
10676, GP03-342458, US Patent    Corning Inc. (US), 2016, A9440875, 62.72, 0.93, 16.86, 3.36, 4.49, , , , , 11.947
10677, GP03-342460, US Patent    Corning Inc. (US), 2016, A9440875, 64.35, , 17.06, 3.19, 4.28, , , , , 12.113
