Repository: simoncappe/compo_mig

File: code brut/ym_table.csv (part 42 of 43)
201, GB02-006736, Handbook of Glass Properties, 1986, v. 001  p. 0327, 47.69, , 40.46, , , , , , , 82.5
202, GB02-006737, Handbook of Glass Properties, 1986, v. 001  p. 0327, 41.54, , 46.99, , , , , , , 90.5
203, GB02-006738, Handbook of Glass Properties, 1986, v. 001  p. 0327, 62.38, , 31.6, , , , , , , 88.6
204, GB02-006739, Handbook of Glass Properties, 1986, v. 001  p. 0320, 73.5, , 0.56, , 16.63, , , , , 84.0
15218, GP03-396087, Japanese Patent    Nippon Electric Glass (J), 2018, A145082, 51.14, , 28.98, 19.64, , , , , , 105.0
15219, GP06-396088, Japanese Patent    Nippon Electric Glass (J), 2018, A145082, 56.18, 5.43, 23.87, 9.44, , 4.84, , , , 85.0
15220, GP03-396089, Japanese Patent    Nippon Electric Glass (J), 2018, A145082, 57.64, 11.15, 16.33, 9.68, , 4.96, , , , 77.0
15221, GP06-396090, Japanese Patent    Nippon Electric Glass (J), 2018, A145082, 68.33, , 20.7, 1.26, , 1.45, , , , 80.0
15222, GP03-396210, European Patent    Jushi Group (CN), 2018, A3354628, 58.4, , 19.3, 9.95, 8.1, 0.14, 0.19, , , 93.8
15223, GP03-396211, European Patent    Jushi Group (CN), 2018, A3354628, 58.56, , 17.42, 9.81, 8.06, 0.11, 0.31, , , 98.1
15224, GP03-396212, European Patent    Jushi Group (CN), 2018, A3354628, 58.1, , 18.3, 9.8, 6.8, 0.14, 0.35, , , 97.4
15225, GP03-396213, European Patent    Jushi Group (CN), 2018, A3354628, 58.1, , 17.7, 9.8, 8.1, 0.14, 0.35, , , 96.1
15226, GP03-396214, European Patent    Jushi Group (CN), 2018, A3354628, 58.1, , 18.3, 9.8, 8.1, 0.14, 0.35, , , 96.8
15227, GP03-396215, European Patent    Jushi Group (CN), 2018, A3354628, 58.6, , 19.6, 9.9, 8.7, 0.15, 0.19, , , 94.2
15228, GP03-396216, European Patent    Jushi Group (CN), 2018, A3354628, 58.3, , 17.9, 9.9, 8.3, 0.13, 0.26, , , 95.6
15229, GP03-396217, European Patent    Jushi Group (CN), 2018, A3354628, 58.6, , 18.1, 9.4, 7.5, 0.14, 0.4, , , 98.4
15230, GP03-396218, European Patent    Jushi Group (CN), 2018, A3354628, 57.8, , 19.1, 9.5, 7.8, 0.2, 0.23, , , 98.5
15231, GP03-396219, European Patent    Jushi Group (CN), 2018, A3354628, 57.8, , 19.1, 9.5, 7.8, 0.2, 0.23, , , 97.0
15232, GP03-396220, European Patent    Jushi Group (CN), 2018, A3354628, 57.8, , 19.1, 9.5, 7.8, 0.2, 0.23, , , 96.0
15233, GP03-396221, European Patent    Jushi Group (CN), 2018, A3354628, 57.7, , 19.05, 9.05, 8.6, 0.2, 0.23, , , 96.6
15234, GP03-396222, European Patent    Jushi Group (CN), 2018, A3354628, 58.9, , 15.9, 9.95, 9.3, 0.17, 0.26, , , 96.0
15235, GP03-396223, European Patent    Jushi Group (CN), 2018, A3354628, 58.1, , 19.5, 9.95, 8.3, 0.13, 0.21, , , 94.6
15236, GP03-396224, European Patent    Jushi Group (CN), 2018, A3354628, 58.1, , 19.05, 9.95, 7.85, 0.23, 0.33, , , 95.5
15237, GP03-396225, European Patent    Jushi Group (CN), 2018, A3354628, 57.8, , 19.3, 9.7, 7.6, 0.21, 0.46, , , 96.9
15238, GP03-396226, European Patent    Jushi Group (CN), 2018, A3354628, 58.5, , 17.5, 9.8, 8.1, 0.11, 0.31, , , 99.4
15239, GP03-396227, European Patent    Jushi Group (CN), 2018, A3354628, 58.2, , 18.0, 9.8, 8.2, 0.13, 0.3, , , 97.4
15240, GP03-396290, European Patent    Jushi Group (CN), 2018, A3406575, 59.58, , 16.95, 9.63, 7.82, 0.21, 0.42, , , 95.0
15241, GP03-396291, European Patent    Jushi Group (CN), 2018, A3406575, 59.5, , 17.16, 10.43, 7.63, 0.21, 0.34, , , 94.1
15242, GP03-396292, European Patent    Jushi Group (CN), 2018, A3406575, 59.67, , 16.64, 10.03, 7.32, 0.21, 0.51, , , 95.8
15243, GP03-396293, European Patent    Jushi Group (CN), 2018, A3406575, 59.54, , 16.74, 9.42, 9.72, 0.23, 0.38, , , 93.3
15244, GP03-396294, European Patent    Jushi Group (CN), 2018, A3406575, 60.26, , 17.04, 9.82, 10.23, 0.21, 0.41, , , 90.9
15245, GP03-396295, European Patent    Jushi Group (CN), 2018, A3406575, 58.36, , 19.25, 10.03, 6.72, 0.19, 0.23, , , 97.0
15246, GP03-396296, European Patent    Jushi Group (CN), 2018, A3406575, 59.45, , 16.34, 12.23, 6.12, 0.23, 0.46, , , 97.1
15247, GP03-396297, European Patent    Jushi Group (CN), 2018, A3406575, 59.28, , 16.95, 10.83, 6.82, 0.21, 0.42, , , 97.1
15248, GP03-396298, European Patent    Jushi Group (CN), 2018, A3406575, 59.26, , 17.05, 10.83, 6.92, 0.23, 0.42, , , 95.7
15249, GP03-396299, European Patent    Jushi Group (CN), 2018, A3406575, 59.51, , 16.86, 9.83, 10.03, 0.21, 0.32, , , 92.9
15250, GP03-396300, European Patent    Jushi Group (CN), 2018, A3406575, 59.57, , 16.75, 9.43, 9.03, 0.32, 0.58, , , 94.3
15251, GP03-396301, European Patent    Jushi Group (CN), 2018, A3406575, 59.25, , 16.84, 9.32, 9.92, 0.21, 0.39, , , 93.5
15252, GP03-396302, European Patent    Jushi Group (CN), 2018, A3406575, 60.55, , 16.74, 9.72, 9.22, 0.21, 0.43, , , 91.2
15253, GP03-396303, European Patent    Jushi Group (CN), 2018, A3406575, 61.16, , 16.25, 9.72, 8.52, 0.21, 0.43, , , 92.1
15254, GP03-396304, European Patent    Jushi Group (CN), 2018, A3406575, 58.95, , 17.44, 10.43, 5.81, 0.29, 0.49, , , 100.3
15255, GP03-396305, European Patent    Jushi Group (CN), 2018, A3406575, 59.87, , 16.85, 9.33, 10.13, 0.22, 0.38, , , 93.0
15256, GP03-396306, European Patent    Jushi Group (CN), 2018, A3406575, 59.73, , 16.76, 9.53, 8.94, 0.23, 0.37, , , 93.9
15257, GP03-396307, European Patent    Jushi Group (CN), 2018, A3406575, 59.47, , 17.05, 9.73, 8.22, 0.22, 0.37, , , 95.6
15258, GP03-396308, European Patent    Jushi Group (CN), 2018, A3406576, 58.1, , 19.14, 9.42, 7.92, 0.18, 0.31, , , 95.7
15259, GP03-396309, European Patent    Jushi Group (CN), 2018, A3406576, 58.11, , 19.14, 9.42, 7.21, 0.18, 0.31, , , 96.5
15260, GP03-396310, European Patent    Jushi Group (CN), 2018, A3406576, 58.11, , 19.14, 9.42, 7.21, 0.18, 0.31, , , 97.0
15261, GP03-396311, European Patent    Jushi Group (CN), 2018, A3406576, 58.11, , 19.14, 9.22, 7.61, 0.18, 0.31, , , 97.9
15262, GP03-396312, European Patent    Jushi Group (CN), 2018, A3406576, 58.41, , 19.14, 10.22, 8.32, 0.22, 0.2, , , 93.1
15263, GP03-396313, European Patent    Jushi Group (CN), 2018, A3406576, 58.1, , 19.44, 9.02, 8.02, 0.18, 0.31, , , 95.8
15264, GP03-396314, European Patent    Jushi Group (CN), 2018, A3406576, 57.98, , 20.06, 9.23, 8.12, 0.13, 0.22, , , 92.8
15265, GP03-396315, European Patent    Jushi Group (CN), 2018, A3406576, 58.23, , 19.24, 9.32, 6.71, 0.18, 0.26, , , 94.3
15266, GP03-396316, European Patent    Jushi Group (CN), 2018, A3406576, 58.23, , 19.24, 9.32, 7.32, 0.18, 0.21, , , 94.7
15267, GP03-396317, European Patent    Jushi Group (CN), 2018, A3406576, 56.33, , 21.69, 9.04, 6.22, 0.12, 0.28, , , 99.2
15268, GP03-396318, European Patent    Jushi Group (CN), 2018, A3406576, 58.42, , 19.14, 9.22, 6.81, 0.26, 0.4, , , 98.5
15269, GP03-396319, European Patent    Jushi Group (CN), 2018, A3406576, 58.42, , 19.34, 8.92, 7.31, 0.23, 0.18, , , 97.4
15270, GP03-396320, European Patent    Jushi Group (CN), 2018, A3406576, 58.62, , 19.34, 8.92, 7.01, 0.12, 0.29, , , 97.1
15271, GP03-396321, European Patent    Jushi Group (CN), 2018, A3406576, 57.5, , 20.34, 9.21, 7.01, 0.12, 0.29, , , 94.8
15272, GP03-396322, European Patent    Jushi Group (CN), 2018, A3406576, 58.42, , 19.27, 9.43, 8.13, 0.14, 0.31, , , 92.2
15273, GP03-396323, European Patent    Jushi Group (CN), 2018, A3406576, 58.41, , 19.27, 9.74, 7.83, 0.11, 0.3, , , 93.4
15274, GP03-396324, European Patent    Jushi Group (CN), 2018, A3406576, 58.22, , 19.17, 9.13, 6.42, 0.14, 0.3, , , 98.6
15275, GP03-396325, European Patent    Jushi Group (CN), 2018, A3406576, 57.06, , 21.05, 10.43, 5.31, 0.11, 0.24, , , 97.6
15276, GP03-396347, European Patent    Jushi Group (CN), 2018, A3415474, 59.39, , 16.96, 9.83, 7.62, 0.21, 1.03, , , 95.3
15277, GP03-396348, European Patent    Jushi Group (CN), 2018, A3415474, 59.48, , 16.85, 11.13, 6.92, 0.21, 1.05, , , 96.1
15278, GP03-396349, European Patent    Jushi Group (CN), 2018, A3415474, 59.64, , 17.54, 9.82, 8.92, 0.23, 1.02, , , 93.9
15279, GP03-396350, European Patent    Jushi Group (CN), 2018, A3415474, 59.15, , 18.03, 10.23, 9.22, 0.23, 1.09, , , 93.5
15280, GP03-396351, European Patent    Jushi Group (CN), 2018, A3415474, 58.16, , 19.15, 9.02, 6.92, 0.13, 1.1, , , 96.8
15281, GP03-396352, European Patent    Jushi Group (CN), 2018, A3415474, 58.96, , 17.05, 10.53, 5.71, 0.27, 1.08, , , 98.6
15282, GP03-396353, European Patent    Jushi Group (CN), 2018, A3415474, 58.79, , 16.96, 9.93, 7.22, 0.18, 1.3, , , 96.5
15283, GP03-396354, European Patent    Jushi Group (CN), 2018, A3415474, 58.76, , 16.94, 9.92, 7.32, 0.18, 1.15, , , 96.5
15284, GP03-396355, European Patent    Jushi Group (CN), 2018, A3415474, 58.76, , 16.94, 9.22, 8.02, 0.23, 1.05, , , 95.7
15285, GP03-396356, European Patent    Jushi Group (CN), 2018, A3415474, 58.76, , 16.94, 9.62, 6.82, 0.23, 1.05, , , 96.8
15286, GP03-396357, European Patent    Jushi Group (CN), 2018, A3415474, 58.76, , 16.94, 9.92, 7.32, 0.23, 1.05, , , 96.0
15287, GP06-396358, European Patent    Others, 2017, AW031720, 59.65, 2.09, 23.16, 1.21, , 13.89, , , , 70.9
15288, GP02-396359, European Patent    Others, 2017, AW031720, 56.99, 2.06, 22.81, 1.19, , 12.76, 4.19, , , 70.33
15289, GP02-396360, European Patent    Others, 2017, AW031720, 56.71, 2.05, 22.7, 1.19, , 11.79, 5.56, , , 70.0
15290, GP02-396361, European Patent    Others, 2017, AW031720, 56.89, 2.06, 22.78, 1.79, , 10.91, 5.57, , , 69.62
15291, GP02-396362, European Patent    Others, 2017, AW031720, 57.08, 2.07, 22.75, 1.2, 1.0, 11.98, 3.92, , , 70.1
15292, GP02-396363, European Patent    Others, 2017, AW031720, 56.01, 4.3, 22.79, , 0.99, 12.03, 3.88, , , 70.12
15293, GP02-396364, European Patent    Others, 2017, AW031720, 55.96, 4.3, 22.77, 0.3, 0.99, 11.11, 4.57, , , 69.88
15294, GP02-396365, European Patent    Others, 2017, AW031720, 56.93, 4.21, 21.21, 1.01, , 10.52, 6.12, , , 70.17
15295, GP02-396366, European Patent    Others, 2017, AW031720, 57.5, 4.21, 21.66, 1.01, , 9.51, 6.11, , , 70.22
15296, GP02-396367, European Patent    Others, 2017, AW031720, 57.96, 5.2, 21.22, , , 9.54, 6.08, , , 70.04
15297, GP02-396368, European Patent    Others, 2017, AW031720, 56.21, 2.37, 21.31, 1.49, 0.17, 12.31, 6.14, , , 69.1
15298, GP02-396369, European Patent    Others, 2017, AW031720, 56.66, 2.56, 21.33, 0.24, , 13.52, 5.69, , , 69.6
15299, GP02-396370, European Patent    Others, 2017, AW031720, 56.23, 2.16, 21.41, 1.19, , 12.74, 6.27, , , 69.5
15300, GP02-396371, European Patent    Others, 2017, AW031720, 56.17, 2.67, 21.8, 0.77, , 12.89, 5.7, , , 69.8
15301, GP03-396375, European Patent    Others, 2017, AW091981, 65.99, 3.21, 15.66, 1.24, 9.05, , , , , 81.5
15302, GP03-396376, European Patent    Others, 2017, AW091981, 64.79, 5.15, 15.7, 0.74, 10.36, , , , , 82.6
15303, GP03-396377, European Patent    Others, 2017, AW091981, 61.42, 2.91, 19.47, 0.18, 9.62, , , , , 83.0
15304, GP03-396378, European Patent    Others, 2017, AW091981, 62.33, 2.65, 19.44, 3.07, 7.7, , , , , 84.0
15305, GP03-396379, European Patent    Others, 2017, AW091981, 63.83, 3.36, 17.67, 0.61, 8.37, , , , , 82.4
15306, GP03-396380, European Patent    Others, 2017, AW091981, 63.15, 3.56, 17.6, , 11.03, , , , , 84.8
15307, GP03-396381, European Patent    Others, 2017, AW091981, 66.8, 3.13, 16.31, 0.06, 8.97, , , , , 82.5
15308, GP03-396382, European Patent    Others, 2017, AW091981, 67.63, 1.59, 16.91, 0.31, 8.53, , , , , 83.0
15309, GP03-396383, European Patent    Others, 2017, AW091981, 59.43, 3.13, 21.05, 0.6, 10.91, , , , , 86.1
15310, GP03-396384, European Patent    Others, 2017, AW091981, 56.69, 6.1, 16.68, 1.06, 6.39, , , , , 75.0
15311, GP03-396385, European Patent    Others, 2017, AW091981, 58.85, 4.5, 19.61, 4.24, 4.72, , , , , 81.5
15312, GP03-396386, European Patent    Others, 2017, AW091981, 68.12, 4.69, 13.27, 0.62, 7.04, , , , , 78.6
15313, GP03-396387, European Patent    Others, 2017, AW091981, 63.31, 4.45, 17.23, 1.23, 8.97, , , , , 82.7
15314, GP03-396388, European Patent    Others, 2017, AW091981, 63.19, 3.12, 15.82, , 8.37, , , , , 78.7
15315, GP03-396389, European Patent    Others, 2017, AW091981, 69.85, 1.58, 16.25, 0.12, 6.47, , , , , 82.0
15316, GP03-396390, European Patent    Others, 2017, AW091981, 64.67, 2.64, 18.39, 0.92, 8.59, , , , , 83.8
15317, GP03-396391, European Patent    Others, 2017, AW091981, 63.97, 1.6, 21.59, 2.35, 9.46, , , , , 85.9
15318, GP03-396392, European Patent    Others, 2017, AW091981, 57.88, 0.83, 24.97, 1.02, 11.49, , , , , 87.7
15319, GP05-396427, US Patent    Others, 2018, A10071933, 80.0, 12.0, 3.0, , , 5.0, , , , 64.0
15320, GP02-396428, US Patent    Others, 2018, A10071933, 64.0, 8.0, 7.0, , , 6.0, 6.0, , , 73.0
15321, GP02-396429, US Patent    Others, 2018, A10071933, 70.0, 0.1, 1.0, , 7.0, 8.0, 8.0, , , 72.0
15322, GP02-396430, US Patent    Others, 2018, A10071933, 61.0, 1.0, 18.0, , 1.0, 10.0, 1.0, , , 83.0
15323, GP05-396431, US Patent    Others, 2018, A10071933, 68.69, 8.08, 9.09, , 2.02, 5.05, 2.02, , , 70.0
15324, GP05-396432, US Patent    Others, 2018, A10071933, 70.0, 12.0, 8.0, , , 3.0, 6.0, , , 64.0
15325, GP05-396433, US Patent    Others, 2018, A10071933, 67.0, 16.0, 6.0, , , 5.0, 4.0, , , 63.0
15326, GP05-396434, US Patent    Others, 2018, A10071933, 60.0, 20.0, 7.0, , , 8.0, 5.0, , , 65.0
15327, GP03-396440, US Patent    Corning Inc. (US), 2018, A10077205, 59.54, 6.89, 18.35, 3.39, 4.45, , , , , 79.29
15328, GP03-396441, US Patent    Corning Inc. (US), 2018, A10077205, 59.06, 7.16, 18.87, 3.17, 4.39, , , , , 78.94
15329, GP03-396442, US Patent    Corning Inc. (US), 2018, A10077205, 59.41, 6.89, 18.45, 3.73, 4.42, , , , , 79.36
15330, GP03-396443, US Patent    Corning Inc. (US), 2018, A10077205, 59.4, 7.08, 18.47, 3.08, 4.38, , , , , 78.88
15331, GP03-396444, US Patent    Corning Inc. (US), 2018, A10077205, 59.58, 6.76, 18.57, 3.21, 4.41, , , , , 79.29
15332, GP03-396445, US Patent    Corning Inc. (US), 2018, A10077205, 59.62, 6.8, 18.54, 3.16, 4.42, , , , , 79.08
15333, GP03-396446, US Patent    Corning Inc. (US), 2018, A10077205, 59.68, 6.56, 18.26, 3.22, 4.4, , , , , 79.22
15334, GP03-396447, US Patent    Corning Inc. (US), 2018, A10077205, 59.59, 6.99, 18.57, 3.33, 4.44, , , , , 79.63
15335, GP03-396448, US Patent    Corning Inc. (US), 2018, A10077205, 59.71, 7.12, 18.51, 3.19, 4.41, , , , , 79.5
15336, GP03-396449, US Patent    Corning Inc. (US), 2018, A10077205, 59.68, 6.76, 18.51, 3.47, 4.4, , , , , 79.15
15337, GP03-396450, US Patent    Corning Inc. (US), 2018, A10077205, 59.51, 6.91, 18.47, 3.21, 4.3, , , , , 78.39
15338, GP03-396451, US Patent    Corning Inc. (US), 2018, A10077205, 59.71, 6.81, 18.36, 3.56, 4.38, , , , , 78.6
15339, GP03-396452, US Patent    Corning Inc. (US), 2018, A10077205, 59.51, 6.91, 18.47, 3.21, 4.3, , , , , 78.39
15340, GP03-396453, US Patent    Corning Inc. (US), 2018, A10077205, 59.77, 6.79, 18.33, 3.24, 4.42, , , , , 79.43
15341, GP03-396454, US Patent    Corning Inc. (US), 2018, A10077205, 59.69, 6.75, 18.41, 3.61, 4.38, , , , , 79.57
15342, GP03-396455, US Patent    Corning Inc. (US), 2018, A10077205, 58.96, 6.94, 18.23, 3.19, 4.4, , , , , 80.53
15343, GP03-396456, US Patent    Corning Inc. (US), 2018, A10077205, 59.18, 6.76, 18.41, 3.28, 4.41, , , , , 79.22
15344, GP03-396457, US Patent    Corning Inc. (US), 2018, A10077205, 59.25, 6.93, 18.51, 3.34, 4.45, , , , , 79.63
15345, GP03-396458, US Patent    Corning Inc. (US), 2018, A10077205, 59.49, 6.98, 18.39, 3.46, 4.44, , , , , 79.91
15346, GP03-396459, US Patent    Corning Inc. (US), 2018, A10077205, 59.73, 6.73, 18.25, 3.52, 4.43, , , , , 79.57
15347, GP02-396525, US Patent    Corning Inc. (US), 2018, A10125044, 66.94, , 15.61, 1.9, , 14.84, , , , 69.9246
15348, GP02-396526, US Patent    Corning Inc. (US), 2018, A10125044, 66.59, , 15.75, 1.91, , 14.82, , , , 70.0764
15349, GP02-396527, US Patent    Corning Inc. (US), 2018, A10125044, 65.66, , 16.18, 1.94, , 14.79, , , , 70.3317
15350, GP02-396528, US Patent    Corning Inc. (US), 2018, A10125044, 65.16, , 16.35, 1.92, , 14.75, , , , 69.3243
15351, GP02-396529, US Patent    Corning Inc. (US), 2018, A10125044, 68.89, , 11.06, 1.25, , 14.4, , , , 68.8689
15352, GP02-396530, US Patent    Corning Inc. (US), 2018, A10125044, 70.05, , 12.88, 1.91, , 14.68, , , , 69.7659
15353, GP02-396531, US Patent    Corning Inc. (US), 2018, A10125044, 72.19, , 11.31, 1.28, , 14.74, , , , 69.828
15354, GP02-396661, US Patent    Corning Inc. (US), 2018, A10155690, 58.46, , 21.03, 4.93, 0.07, 15.16, , , , 74.44
15355, GP02-396662, US Patent    Corning Inc. (US), 2018, A10155690, 55.77, , 20.12, , , 14.39, , , , 73.79
15356, GP02-396663, US Patent    Corning Inc. (US), 2018, A10155690, 57.19, , 20.61, 0.07, 6.87, 14.89, , , , 75.7
15357, GP03-396726, US Patent    Jushi Group (CN), 2018, A0186688, 58.4, , 19.3, 9.95, 8.1, 0.14, 0.19, , , 93.8
15358, GP03-396727, US Patent    Jushi Group (CN), 2018, A0186688, 58.56, , 17.42, 9.81, 8.06, 0.11, 0.31, , , 98.1
15359, GP03-396728, US Patent    Jushi Group (CN), 2018, A0186688, 58.1, , 18.3, 9.8, 6.8, 0.14, 0.35, , , 97.4
15360, GP03-396729, US Patent    Jushi Group (CN), 2018, A0186688, 58.1, , 17.7, 9.8, 8.1, 0.14, 0.35, , , 96.1
15361, GP03-396730, US Patent    Jushi Group (CN), 2018, A0186688, 58.1, , 18.3, 9.8, 8.1, 0.14, 0.35, , , 96.8
15362, GP03-396731, US Patent    Jushi Group (CN), 2018, A0186688, 58.6, , 19.6, 9.9, 8.7, 0.15, 0.19, , , 94.2
15363, GP03-396732, US Patent    Jushi Group (CN), 2018, A0186688, 58.3, , 17.9, 9.9, 8.3, 0.13, 0.26, , , 95.6
15364, GP03-396733, US Patent    Jushi Group (CN), 2018, A0186688, 58.6, , 18.1, 9.4, 7.5, 0.14, 0.4, , , 98.4
15365, GP03-396734, US Patent    Jushi Group (CN), 2018, A0186688, 57.8, , 19.1, 9.5, 7.8, 0.2, 0.23, , , 98.5
15366, GP03-396735, US Patent    Jushi Group (CN), 2018, A0186688, 57.8, , 19.1, 9.5, 7.8, 0.2, 0.23, , , 97.0
15367, GP03-396736, US Patent    Jushi Group (CN), 2018, A0186688, 57.8, , 19.1, 9.5, 7.8, 0.2, 0.23, , , 96.0
15368, GP03-396737, US Patent    Jushi Group (CN), 2018, A0186688, 57.7, , 19.05, 9.05, 8.6, 0.2, 0.23, , , 96.6
15369, GP03-396738, US Patent    Jushi Group (CN), 2018, A0186688, 58.9, , 15.9, 9.95, 9.3, 0.17, 0.26, , , 96.0
15370, GP03-396739, US Patent    Jushi Group (CN), 2018, A0186688, 58.1, , 19.5, 9.95, 8.3, 0.13, 0.21, , , 94.6
15371, GP03-396740, US Patent    Jushi Group (CN), 2018, A0186688, 58.1, , 19.05, 9.95, 7.85, 0.23, 0.33, , , 95.5
15372, GP03-396741, US Patent    Jushi Group (CN), 2018, A0186688, 57.8, , 19.3, 9.7, 7.6, 0.21, 0.46, , , 96.9
15373, GP03-396742, US Patent    Jushi Group (CN), 2018, A0186688, 58.5, , 17.5, 9.8, 8.1, 0.11, 0.31, , , 99.4
15374, GP03-396743, US Patent    Jushi Group (CN), 2018, A0186688, 58.2, , 18.0, 9.8, 8.2, 0.13, 0.3, , , 97.4
15375, GP03-396768, US Patent    Jushi Group (CN), 2018, A0208497, 59.63, , 18.74, 11.32, 6.41, 0.08, 0.17, , , 94.1
15376, GP03-396769, US Patent    Jushi Group (CN), 2018, A0208497, 59.63, , 18.74, 11.32, 6.01, 0.11, 0.19, , , 94.6
15377, GP03-396770, US Patent    Jushi Group (CN), 2018, A0208497, 59.62, , 18.74, 11.32, 5.11, 0.11, 0.19, , , 95.8
15378, GP03-396771, US Patent    Jushi Group (CN), 2018, A0208497, 58.97, , 19.09, 10.32, 6.31, 0.13, 0.3, , , 95.0
15379, GP03-396772, US Patent    Jushi Group (CN), 2018, A0208497, 58.97, , 19.09, 10.82, 5.81, 0.13, 0.3, , , 95.4
15380, GP03-396773, US Patent    Jushi Group (CN), 2018, A0208497, 58.96, , 19.09, 12.53, 4.11, 0.13, 0.3, , , 96.5
15381, GP03-396774, US Patent    Jushi Group (CN), 2018, A0208497, 58.96, , 19.09, 13.53, 3.11, 0.13, 0.3, , , 95.7
15382, GP03-396775, US Patent    Jushi Group (CN), 2018, A0208497, 58.96, , 19.09, 14.03, 2.81, 0.14, 0.31, , , 95.2
15383, GP03-396776, US Patent    Jushi Group (CN), 2018, A0208497, 59.12, , 18.84, 11.12, 6.01, 0.14, 0.3, , , 95.1
15384, GP03-396777, US Patent    Jushi Group (CN), 2018, A0208497, 59.12, , 18.84, 11.42, 5.31, 0.14, 0.3, , , 96.0
15385, GP03-396778, US Patent    Jushi Group (CN), 2018, A0208497, 60.13, , 18.34, 12.42, 2.0, 0.1, 0.28, , , 96.8
15386, GP03-396779, US Patent    Jushi Group (CN), 2018, A0208497, 60.12, , 17.74, 11.72, 4.91, 0.15, 0.2, , , 95.6
15387, GP03-396780, US Patent    Jushi Group (CN), 2018, A0208497, 58.12, , 18.64, 10.52, 6.01, 0.12, 0.22, , , 96.3
15388, GP03-396781, US Patent    Jushi Group (CN), 2018, A0208497, 57.22, , 20.14, 10.02, 5.81, 0.1, 0.2, , , 96.0
15389, GP03-396782, US Patent    Jushi Group (CN), 2018, A0208497, 59.22, , 17.54, 11.02, 5.81, 0.15, 0.3, , , 95.5
15390, GP03-396783, US Patent    Jushi Group (CN), 2018, A0208497, 59.02, , 18.64, 11.22, 4.81, 0.21, 0.31, , , 96.5
15391, GP03-396784, US Patent    Jushi Group (CN), 2018, A0208497, 60.52, , 17.84, 11.32, 4.91, 0.1, 0.2, , , 95.1
15392, GP03-396785, US Patent    Jushi Group (CN), 2018, A0208497, 61.47, , 18.02, 11.61, 3.8, 0.15, 0.3, , , 94.9
15393, GP03-396786, US Patent    Jushi Group (CN), 2018, A0208497, 57.58, , 20.57, 11.53, 4.11, 0.08, 0.12, , , 96.3
15394, GP03-396787, US Patent    Jushi Group (CN), 2018, A0208497, 60.12, , 19.04, 11.82, 3.91, 0.12, 0.21, , , 95.6
15395, GP03-396788, US Patent    Jushi Group (CN), 2018, A0208497, 58.8, , 18.7, 12.1, 5.3, 0.15, 0.23, , , 95.8
15396, GP03-396789, US Patent    Others, 2018, A0208498, 59.74, , 16.0, 8.58, 9.63, 0.19, 0.09, 0.02, , 92.1
15397, GP03-396790, US Patent    Others, 2018, A0208498, 59.73, , 17.46, 7.13, 7.46, 0.19, 0.09, 0.02, , 92.2
15398, GP03-396791, US Patent    Others, 2018, A0208498, 59.73, , 17.46, 7.13, 7.46, 0.19, 0.09, 0.02, , 91.9
15399, GP03-396792, US Patent    Others, 2018, A0208498, 59.85, , 15.58, 8.7, 11.05, 0.2, 0.09, 0.02, , 91.1
15400, GP03-396793, US Patent    Others, 2018, A0208498, 59.73, , 17.35, 11.25, 4.99, 1.12, 0.09, 0.02, , 90.5
15401, GP03-396794, US Patent    Others, 2018, A0208498, 59.42, , 17.25, 10.78, 5.78, 0.05, 0.1, , , 94.7
15402, GP03-396795, US Patent    Others, 2018, A0208498, 60.48, , 17.67, 10.64, 4.95, 0.04, 0.1, , , 93.1
15403, GP03-396796, US Patent    Others, 2018, A0208498, 54.76, , 15.12, 10.56, 4.92, 0.04, 0.09, , , 97.6
15404, GP03-396797, US Patent    Others, 2018, A0208498, 57.72, , 16.67, 9.94, 4.63, 0.06, 0.11, , , 95.3
15405, GP03-396798, US Patent    Others, 2018, A0208498, 60.01, , 17.4, 10.83, 5.93, 0.04, 0.1, 0.009998, , 93.1
15406, GP03-396799, US Patent    Others, 2018, A0208498, 60.14, , 18.32, 10.19, 5.43, 0.04, 0.11, , , 92.8
15407, GP03-396801, US Patent    Others, 2018, A0208498, 64.49, , 14.61, 9.67, 3.0, 0.03, 0.08, , , 87.7
15408, GP03-396808, US Patent    Others, 2018, A0208498, 61.42, , 17.85, 8.81, 5.42, 0.04, 0.11, , , 92.3
15409, GP03-396809, US Patent    Others, 2018, A0208498, 61.28, , 17.87, 6.29, 6.01, 0.04, 0.11, , , 91.1
15410, GP03-396811, US Patent    Others, 2018, A0208499, 58.57, , 24.07, 13.88, 2.47, 0.06, 0.13, , , 94.9
15411, GP03-396814, US Patent    Others, 2018, A0208499, 48.41, 2.06, 30.76, 12.85, 3.51, 0.11, 0.19, , , 103.69
15412, GP06-396815, US Patent    Others, 2018, A0208499, 50.4, 1.59, 34.15, 7.58, 2.59, 0.96, 0.22, , , 95.01
15413, GP06-396816, US Patent    Others, 2018, A0208499, 51.32, 1.62, 34.78, 7.71, 1.66, 0.13, 0.22, , , 96.01
15414, GP06-396817, US Patent    Others, 2018, A0208499, 51.12, 2.42, 35.38, 6.45, 1.53, 0.42, 0.22, , , 94.94
15415, GP06-396818, US Patent    Others, 2018, A0208499, 55.11, 2.34, 32.76, 6.38, 0.86, 0.39, 0.2, , , 92.89
15416, GP06-396819, US Patent    Others, 2018, A0208499, 58.08, 1.06, 29.64, 7.14, 1.57, 0.4, 0.18, , , 92.71
15417, GP06-396820, US Patent    Others, 2018, A0208499, 55.16, 1.21, 32.54, 6.55, 1.5, 0.41, 0.21, , , 94.52
15418, GP06-396821, US Patent    Others, 2018, A0208499, 54.15, 0.99, 30.42, 8.22, 0.97, 0.21, 0.25, , , 93.17
15419, GP06-396822, US Patent    Others, 2018, A0208499, 52.66, 0.96, 29.57, 8.02, 3.68, 0.2, 0.25, , , 93.66
15420, GP06-396823, US Patent    Others, 2018, A0208499, 53.92, 0.57, 34.92, 3.58, 2.73, 0.18, 0.25, , , 89.5
15421, GP06-396825, US Patent    Others, 2018, A0208499, 51.85, 0.57, 26.3, 1.89, 3.12, 0.75, 0.23, , , 87.45
15422, GP06-396834, US Patent    Others, 2018, A0215653, 59.65, 2.09, 23.16, 1.21, , 13.89, , , , 70.9
15423, GP02-396835, US Patent    Others, 2018, A0215653, 56.99, 2.06, 22.81, 1.19, , 12.76, 4.19, , , 70.33
15424, GP02-396836, US Patent    Others, 2018, A0215653, 56.71, 2.05, 22.7, 1.19, , 11.79, 5.56, , , 70.0
15425, GP02-396837, US Patent    Others, 2018, A0215653, 57.08, 2.07, 22.75, 1.2, 1.0, 11.98, 3.92, , , 70.1
15426, GP02-396838, US Patent    Others, 2018, A0215653, 56.01, 4.3, 22.79, , 0.99, 12.03, 3.88, , , 70.1
15427, GP02-396839, US Patent    Others, 2018, A0215653, 55.96, 4.3, 22.77, 0.3, 0.99, 11.11, 4.57, , , 69.88
15428, GP02-396840, US Patent    Others, 2018, A0215653, 56.93, 4.21, 21.21, 1.01, , 10.52, 6.12, , , 70.17
15429, GP02-396841, US Patent    Others, 2018, A0215653, 57.5, 4.21, 21.66, 1.01, , 9.51, 6.11, , , 70.22
15430, GP02-396842, US Patent    Others, 2018, A0215653, 57.96, 5.2, 21.22, , , 9.54, 6.08, , , 70.04
15431, GP02-396843, US Patent    Others, 2018, A0215653, 56.66, 2.56, 21.33, 0.24, , 13.52, 5.69, , , 69.6
15432, GP02-396844, US Patent    Others, 2018, A0215653, 56.23, 2.16, 21.41, 1.19, , 12.74, 6.27, , , 69.5
15433, GP02-396845, US Patent    Others, 2018, A0215653, 56.17, 2.67, 21.8, 0.77, , 12.89, 5.7, , , 69.8
15434, GP02-396953, US Patent    Corning Inc. (US), 2018, A0265400, 60.49, 6.06, 20.39, 0.01, 0.02, 12.79, 0.01, , , 64.2321
15435, GP02-396954, US Patent    Corning Inc. (US), 2018, A0265400, 60.55, 6.03, 20.25, 0.01, 0.04, 12.52, 0.37, , , 65.5638
15436, GP06-396955, US Patent    Corning Inc. (US), 2018, A0265400, 49.9, 5.37, 28.31, 0.01, 0.03, 15.82, 0.34, , , 66.9645
15437, GP06-396956, US Patent    Corning Inc. (US), 2018, A0265400, 49.72, 5.36, 27.77, 0.03, 0.04, 16.5, 0.36, , , 67.1232
15438, GP02-396957, US Patent    Corning Inc. (US), 2018, A0265400, 59.34, 6.0, 20.79, 0.46, 0.03, 13.01, 0.14, , , 65.9502
15439, GP02-396958, US Patent    Corning Inc. (US), 2018, A0265400, 59.16, 5.88, 20.82, 0.47, 0.03, 13.27, 0.14, , , 66.2952
15440, GP02-396959, US Patent    Corning Inc. (US), 2018, A0265400, 49.67, 5.47, 27.21, 0.02, 0.05, 17.0, 0.36, , , 67.758
15441, GP06-396962, US Patent    Corning Inc. (US), 2018, A0265400, 50.24, 5.42, 27.6, 0.62, 0.04, 15.5, 0.36, , , 69.0621
15442, GP06-396964, US Patent    Corning Inc. (US), 2018, A0265400, 57.7, 6.42, 22.39, 0.61, 0.02, 12.42, 0.28, , , 66.1917
15443, GP02-396965, US Patent    Corning Inc. (US), 2018, A0265400, 52.95, 6.58, 24.79, 0.04, 0.02, 15.34, 0.1, , , 65.964
15444, GP06-396966, US Patent    Corning Inc. (US), 2018, A0265400, 58.33, 6.33, 21.42, 1.27, 0.03, 12.32, 0.14, , , 65.964
15445, GP06-396967, US Patent    Corning Inc. (US), 2018, A0265400, 60.48, 5.39, 20.22, 1.23, 0.03, 12.2, 0.29, , , 67.3716
15446, GP06-396968, US Patent    Corning Inc. (US), 2018, A0265400, 62.05, 3.7, 20.2, 1.69, 0.03, 12.03, 0.14, , , 68.6205
15447, GP02-396969, US Patent    Corning Inc. (US), 2018, A0265400, 59.07, 6.54, 20.87, 0.01, 0.04, 12.89, 0.35, , , 64.6461
15448, GP02-396970, US Patent    Corning Inc. (US), 2018, A0265400, 58.64, 6.49, 21.15, 0.00602, 0.05, 13.03, 0.37, , , 65.0325
15449, GP06-396971, US Patent    Corning Inc. (US), 2018, A0265400, 61.85, 3.65, 20.52, 1.76, 0.03, 11.89, 0.14, , , 68.7861
15450, GP02-396972, US Patent    Corning Inc. (US), 2018, A0265400, 49.78, 5.04, 27.42, 0.005848, 0.06, 16.81, 0.67, , , 67.4406
15451, GP06-397055, US Patent    Corning Inc. (US), 2018, A0312431, 65.27, 1.96, 20.15, 1.83, , 0.39, , , , 83.8
15452, GP06-397056, US Patent    Corning Inc. (US), 2018, A0312431, 67.65, 2.16, 20.73, 1.91, , 2.39, , , , 81.4
15453, GP06-397061, US Patent    Corning Inc. (US), 2018, A0312431, 67.68, 2.16, 20.7, 1.91, , 2.39, , , , 81.4
15454, GP06-397062, US Patent    Corning Inc. (US), 2018, A0312431, 67.89, 2.18, 20.89, 1.91, , 1.39, , , , 82.19
15455, GP06-397063, US Patent    Corning Inc. (US), 2018, A0312431, 68.08, 2.2, 21.08, 1.91, , 0.4, , , , 82.05
15456, GP06-397064, US Patent    Corning Inc. (US), 2018, A0312431, 67.74, 2.19, 20.96, 1.9, , 1.38, , , , 82.6
15457, GP06-397065, US Patent    Corning Inc. (US), 2018, A0312431, 67.07, 2.17, 20.76, 1.88, , 3.28, , , , 81.63
15458, GP03-397092, US Patent    Others, 2018, A0319700, 65.99, 3.21, 15.66, 1.24, 9.05, , , , , 81.5
15459, GP03-397093, US Patent    Others, 2018, A0319700, 64.79, 5.15, 15.7, 0.74, 10.36, , , , , 82.6
15460, GP03-397094, US Patent    Others, 2018, A0319700, 61.42, 2.91, 19.47, 0.18, 9.62, , , , , 83.0
15461, GP03-397095, US Patent    Others, 2018, A0319700, 62.33, 2.65, 19.44, 3.07, 7.7, , , , , 84.0
15462, GP03-397096, US Patent    Others, 2018, A0319700, 63.83, 3.36, 17.67, 0.61, 8.37, , , , , 82.4
15463, GP03-397097, US Patent    Others, 2018, A0319700, 63.15, 3.56, 17.6, , 11.03, , , , , 84.8
15464, GP03-397098, US Patent    Others, 2018, A0319700, 66.8, 3.13, 16.31, 0.06, 8.97, , , , , 82.5
15465, GP03-397099, US Patent    Others, 2018, A0319700, 67.63, 1.59, 16.91, 0.31, 8.53, , , , , 83.0
15466, GP03-397100, US Patent    Others, 2018, A0319700, 59.43, 3.13, 21.05, 0.6, 10.91, , , , , 86.1
15467, GP03-397101, US Patent    Others, 2018, A0319700, 56.69, 6.1, 16.68, 1.06, 6.39, , , , , 75.0
15468, GP03-397102, US Patent    Others, 2018, A0319700, 58.85, 4.5, 19.61, 4.24, 4.72, , , , , 81.5
15469, GP03-397103, US Patent    Others, 2018, A0319700, 68.12, 4.69, 13.27, 0.62, 7.04, , , , , 78.6
15470, GP03-397104, US Patent    Others, 2018, A0319700, 63.31, 4.45, 17.23, 1.23, 8.97, , , , , 82.7
15471, GP03-397105, US Patent    Others, 2018, A0319700, 63.19, 3.12, 15.82, , 8.37, , , , , 78.7
15472, GP03-397106, US Patent    Others, 2018, A0319700, 69.85, 1.58, 16.25, 0.12, 6.47, , , , , 82.0
15473, GP03-397107, US Patent    Others, 2018, A0319700, 64.67, 2.64, 18.39, 0.92, 8.59, , , , , 83.8
15474, GP03-397108, US Patent    Others, 2018, A0319700, 63.97, 1.6, 21.59, 2.35, 9.46, , , , , 85.9
15475, GP03-397109, US Patent    Others, 2018, A0319700, 57.88, 0.83, 24.97, 1.02, 11.49, , , , , 87.7
15476, GJ03-397207, J. American Ceramic Soc., 2018, v. 101  p. 2266, 69.14, , 1.73, 5.46, 9.49, 12.59, 1.59, , , *
15477, CJ03-397208, J. American Ceramic Soc., 2018, v. 101  p. 2266, 69.14, , 1.73, 5.46, 9.49, 12.59, 1.59, , , *
15478, MJ03-397266, J. American Ceramic Soc., 2018, v. 101  p. 2951, 72.3, , 1.9, 4.4, 7.7, 13.3, 0.3, , , 60.0
15479, GJ30-397396, J. American Ceramic Soc., 2018, v. 101  p. 5030, , , 39.94, , , , , , , 122.3
15480, GJ30-397397, J. American Ceramic Soc., 2018, v. 101  p. 5030, , , 38.32, , , , , , , 138.7
15481, GJ30-397398, J. American Ceramic Soc., 2018, v. 101  p. 5030, , , 37.41, , , , , , , 153.3
15482, GJ30-397399, J. American Ceramic Soc., 2018, v. 101  p. 5030, , , 48.97, , , , , , , 154.1
15483, GJ30-397400, J. American Ceramic Soc., 2018, v. 101  p. 5030, , , 36.16, , , , , , , 162.9
15484, GJ30-397401, J. American Ceramic Soc., 2018, v. 101  p. 5030, , , 35.96, , , , , , , 161.5
15485, GJ02-397627, J. American Ceramic Soc., 2019, v. 102  p. 4520, 57.08, , 19.37, , , 23.55, , , , 67.0
15486, GJ02-397628, J. American Ceramic Soc., 2019, v. 102  p. 4520, 44.85, 12.99, 19.03, , , 23.13, , , , 69.0
15487, GJ05-397629, J. American Ceramic Soc., 2019, v. 102  p. 4520, 33.05, 25.53, 18.69, , , 22.73, , , , 64.0
15488, GJ10-397630, J. American Ceramic Soc., 2019, v. 102  p. 4520, 21.66, 37.63, 18.37, , , 22.34, , , , 56.0
15489, GJ10-397631, J. American Ceramic Soc., 2019, v. 102  p. 4520, 10.65, 49.33, 18.06, , , 21.96, , , , 50.0
15490, GJ10-397632, J. American Ceramic Soc., 2019, v. 102  p. 4520, , 60.64, 17.76, , , 21.6, , , , 44.0
15491, GJ02-397633, J. American Ceramic Soc., 2019, v. 102  p. 4520, 42.3, , 35.89, , , 21.81, , , , 72.0
15492, GJ06-397634, J. American Ceramic Soc., 2019, v. 102  p. 4520, 31.2, 12.05, 35.3, , , 21.45, , , , 62.0
15493, GJ05-397635, J. American Ceramic Soc., 2019, v. 102  p. 4520, 20.46, 23.71, 34.72, , , 21.11, , , , 51.0
15494, GJ10-397636, J. American Ceramic Soc., 2019, v. 102  p. 4520, 10.07, 34.99, 34.17, , , 20.77, , , , 46.0
15495, GJ10-397637, J. American Ceramic Soc., 2019, v. 102  p. 4520, , 45.93, 33.63, , , 20.44, , , , 44.0
15496, GJ10-397638, J. American Ceramic Soc., 2019, v. 102  p. 4520, , 40.47, 39.51, , , 20.02, , , , 55.0
15497, GJ10-397639, J. American Ceramic Soc., 2019, v. 102  p. 4520, 9.85, 29.69, 40.13, , , 20.33, , , , 47.0
15498, GJ02-397746, J. American Ceramic Soc., 2019, v. 102  p. 7299, 72.73, , 0.85, 2.83, 8.26, 13.9, 0.63, , , 70.8
15499, GJ05-397747, J. American Ceramic Soc., 2019, v. 102  p. 7299, *, *, *, , , , , , , 61.1
15500, XJ02-397807, J. American Ceramic Soc., 2020, v. 103  p. 0465, 70.22, , 1.97, 0.92, 0.2, , 5.93, , , 95.0
15501, XJ02-397808, J. American Ceramic Soc., 2020, v. 103  p. 0465, 70.22, , 1.97, 0.92, 0.2, , 5.93, , , 98.0
15502, XJ02-397809, J. American Ceramic Soc., 2020, v. 103  p. 0465, 66.8, , , , , 1.75, 5.94, , , 96.0
15503, XJ02-397810, J. American Ceramic Soc., 2020, v. 103  p. 0465, 66.8, , , , , 1.75, 5.94, , , 107.0
15504, GJ10-397822, J. American Ceramic Soc., 2020, v. 103  p. 0944, , 57.88, 30.83, , , , , , , 65.5
15505, GJ10-397823, J. American Ceramic Soc., 2020, v. 103  p. 0944, 1.82, 56.83, 30.26, , , , , , , 65.0
15506, GJ10-397824, J. American Ceramic Soc., 2020, v. 103  p. 0944, 4.56, 55.24, 29.42, , , , , , , 66.0
15507, GJ10-397825, J. American Ceramic Soc., 2020, v. 103  p. 0944, 9.17, 52.57, 28.0, , , , , , , 65.0
15508, GJ10-397826, J. American Ceramic Soc., 2020, v. 103  p. 0944, 18.51, 47.17, 25.12, , , , , , , 65.0
15509, GJ10-397827, J. American Ceramic Soc., 2020, v. 103  p. 0944, 1.82, 55.95, 30.91, , , , , , , 65.0
15510, GJ10-397828, J. American Ceramic Soc., 2020, v. 103  p. 0944, 4.57, 53.01, 31.05, , , , , , , 67.0
15511, GJ10-397829, J. American Ceramic Soc., 2020, v. 103  p. 0944, 9.22, 48.04, 31.28, , , , , , , 67.5
15512, GJ10-397830, J. American Ceramic Soc., 2020, v. 103  p. 0944, 18.71, 37.92, 31.74, , , , , , , 69.0
15513, GC05-397873, Others, 2015, Suprax 8488, 76.0, 12.0, 4.0, , , 6.0, , , , 67.0
15514, GP06-397887, Japanese Patent    Nippon Electric Glass (J), 2019, A001667, 53.95, 0.51, 26.8, 1.77, , 13.12, 2.75, , , 71.0
15515, GP06-397888, Japanese Patent    Nippon Electric Glass (J), 2019, A001667, 59.63, 2.62, 21.46, 1.82, , 12.49, 0.85, , , 68.0
15516, GP02-397890, Japanese Patent    Nippon Electric Glass (J), 2019, A001667, 71.97, , 3.07, 2.69, 8.05, 13.44, 0.78, , , 73.0
15517, GP02-397956, Japanese Patent    Nippon Electric Glass (J), 2019, A001699, 61.5, 0.5, 18.0, 3.0, , 14.5, 2.0, , , 71.0
15518, GP02-397957, Japanese Patent    Nippon Electric Glass (J), 2019, A001699, 59.0, , 23.6, 1.6, , 15.3, , , , 70.0
15519, GP02-397958, Japanese Patent    Nippon Electric Glass (J), 2019, A001699, 57.2, , 23.5, 1.6, , 16.6, , , , 70.0
15520, GP02-397959, Japanese Patent    Nippon Electric Glass (J), 2019, A001699, 57.9, , 22.8, 1.6, , 16.6, , , , 70.0
15521, GP03-398021, Japanese Patent    Nippon Sheet Glass (J), 2019, A011234, 53.86, , 24.93, 16.42, 4.57, 0.08, , , , 102.7
15522, GP03-398022, Japanese Patent    Nippon Sheet Glass (J), 2019, A011234, 57.77, 1.17, 21.3, 18.87, 0.15, 0.05, 0.02, , , 101.8
15523, GP03-398023, Japanese Patent    Nippon Sheet Glass (J), 2019, A011234, 57.22, 1.16, 21.11, 16.03, 3.71, 0.21, , , , 100.0
15524, GP03-398024, Japanese Patent    Nippon Sheet Glass (J), 2019, A011234, 53.38, 1.13, 24.69, 13.35, 6.79, 0.05, 0.02, , , 100.9
15525, GP03-398025, Japanese Patent    Nippon Sheet Glass (J), 2019, A011234, 53.71, 1.13, 24.85, 15.06, 4.55, 0.05, 0.02, , , 102.2
15526, GP03-398026, Japanese Patent    Nippon Sheet Glass (J), 2019, A011234, 56.33, 1.14, 24.93, 16.76, 0.14, 0.05, 0.02, , , 101.9
15527, GP03-398027, Japanese Patent    Nippon Sheet Glass (J), 2019, A011234, 54.27, 1.38, 25.12, 18.27, 0.16, 0.05, 0.02, , , 101.8
15528, GP03-398028, Japanese Patent    Nippon Sheet Glass (J), 2019, A011234, 54.44, 0.57, 25.18, 19.22, 0.15, 0.05, , , , 104.3
15529, GP03-398029, Japanese Patent    Nippon Sheet Glass (J), 2019, A011234, 52.16, 1.65, 30.56, 14.63, 0.12, 0.05, 0.01, , , 103.2
15530, GP03-398030, Japanese Patent    Nippon Sheet Glass (J), 2019, A011234, 54.46, , 25.2, 19.92, 0.17, 0.08, , , , 104.4
15531, GP03-398031, Japanese Patent    Nippon Sheet Glass (J), 2019, A011234, 54.08, 2.84, 25.02, 16.49, 0.14, 0.05, 0.02, , , 100.7
15532, GP03-398032, Japanese Patent    Nippon Sheet Glass (J), 2019, A011234, 53.83, 2.83, 24.92, 18.06, 0.15, 0.05, 0.02, , , 101.0
15533, GP03-398033, Japanese Patent    Nippon Sheet Glass (J), 2019, A011234, 53.54, 2.26, 24.77, 13.71, 4.54, 0.05, 0.02, , , 100.0
15534, GP03-398034, Japanese Patent    Nippon Sheet Glass (J), 2019, A011234, 51.86, , 24.0, 15.81, , 0.08, , , , 100.7
15535, GP03-398035, Japanese Patent    Nippon Sheet Glass (J), 2019, A011234, 52.36, , 30.68, 16.6, 0.14, 0.08, , , , 105.2
15536, GP03-398036, Japanese Patent    Nippon Sheet Glass (J), 2019, A011234, 51.8, , 30.37, 13.26, 4.39, 0.08, 0.004434, , , 103.4
15537, GP03-398037, Japanese Patent    Nippon Sheet Glass (J), 2019, A011234, 50.65, , 35.17, 13.9, 0.11, 0.05, 0.01, , , 106.2
15538, GP03-398038, Japanese Patent    Nippon Sheet Glass (J), 2019, A011244, 53.86, , 24.93, 16.42, 4.57, 0.08, , , , 102.7
15539, GP02-398039, Japanese Patent    AGC (J), 2019, A011249, 67.3, 2.23, 17.95, 3.23, , 1.98, 1.51, , , 82.4
15540, GP02-398040, Japanese Patent    AGC (J), 2019, A011249, 66.29, 2.19, 17.67, 3.18, , 2.93, 2.97, , , 80.6
15541, GP06-398041, Japanese Patent    AGC (J), 2019, A011249, 66.31, 2.2, 19.29, 2.54, , 2.93, 1.49, , , 81.7
15542, GP06-398042, Japanese Patent    AGC (J), 2019, A011249, 65.35, 2.16, 19.01, 2.51, , 2.89, 1.46, , , 82.6
15543, GP03-398180, Japanese Patent    Nippon Electric Glass (J), 2019, A032918, 57.27, 4.38, 17.63, 6.47, 5.98, , , , , 84.7
15544, GP03-398181, Japanese Patent    Nippon Electric Glass (J), 2019, A032918, 57.26, 4.38, 17.63, 6.47, 5.98, , , , , 85.1
15545, GP03-398182, Japanese Patent    Nippon Electric Glass (J), 2019, A032918, 57.32, 3.29, 17.65, 6.48, 5.98, 1.0, , , , 85.0
15546, GP03-398183, Japanese Patent    Nippon Electric Glass (J), 2019, A032918, 57.26, 4.38, 17.63, 6.47, 5.98, , 1.0, , , 83.9
15547, GP03-398184, Japanese Patent    Nippon Electric Glass (J), 2019, A032918, 57.2, 4.98, 19.6, 5.97, 4.98, , , , , 83.7
15548, GP03-398185, Japanese Patent    Nippon Electric Glass (J), 2019, A032918, 57.27, 4.38, 17.63, 7.47, 6.97, , , , , 86.1
15549, GP03-398186, Japanese Patent    Nippon Electric Glass (J), 2019, A032918, 57.28, 4.38, 16.63, 7.47, 6.97, , , , , 85.5
15550, GP03-398187, Japanese Patent    Nippon Electric Glass (J), 2019, A032918, 58.32, 3.29, 17.65, 6.48, 6.98, , , , , 85.9
15551, GP03-398188, Japanese Patent    Nippon Electric Glass (J), 2019, A032918, 58.92, 1.5, 15.53, 10.22, 8.62, , , , , 93.1
15552, GP03-398189, Japanese Patent    Nippon Electric Glass (J), 2019, A032918, 57.85, 1.5, 18.42, 9.41, 7.61, , , , , 94.0
15553, GP03-398190, Japanese Patent    Nippon Electric Glass (J), 2019, A032918, 60.4, , 15.6, 10.9, 7.8, , , , , 94.8
15554, GP03-398191, Japanese Patent    Nippon Electric Glass (J), 2019, A032918, 60.0, , 15.5, 8.9, 10.4, , , , , 92.8
15555, GP03-398192, Japanese Patent    Nippon Electric Glass (J), 2019, A032918, 59.3, , 18.5, 9.4, 7.6, , , , , 95.0
15556, GP03-398193, Japanese Patent    Nippon Electric Glass (J), 2019, A032918, 59.2, , 18.4, 8.9, 8.3, , , , , 93.8
15557, GP03-398194, Japanese Patent    Nippon Electric Glass (J), 2019, A032918, 61.0, , 15.5, 9.5, 8.8, , , , , 92.9
15558, GP03-398195, Japanese Patent    Nippon Electric Glass (J), 2019, A032918, 61.65, , 15.62, 11.91, 5.51, , , , , 94.4
15559, GP03-398196, Japanese Patent    Nippon Electric Glass (J), 2019, A032918, 59.4, , 17.2, 12.4, 5.7, , , , , 95.4
15560, GP06-398197, Japanese Patent    Nippon Electric Glass (J), 2019, A032918, 52.86, 1.4, 33.34, 4.0, 3.7, , , , , 98.6
15561, GP03-398198, Japanese Patent    Nippon Electric Glass (J), 2019, A032918, 56.36, 1.5, 23.22, 7.21, 6.71, , , , , 95.5
15562, GP06-398199, Japanese Patent    Nippon Electric Glass (J), 2019, A032918, 55.0, 1.4, 27.2, 6.0, 5.5, , , , , 95.1
15563, GP03-398200, Japanese Patent    Nippon Electric Glass (J), 2019, A032918, 56.9, , 17.7, 8.5, 6.9, , , , , 97.1
15564, GP03-398201, Japanese Patent    Nippon Electric Glass (J), 2019, A032918, 56.1, , 17.8, 9.1, 6.9, , , , , 97.9
15565, GP03-398202, Japanese Patent    Nippon Electric Glass (J), 2019, A032918, 56.9, , 18.0, 9.2, 7.4, , , , , 97.8
