Repository: simoncappe/compo_mig

File: code brut/ym.csv (part 1 of 2)
SiO2,Al2O3,MgO,CaO,Na2O,K2O,SO3,Young
65.68,0.0,0.0,0.0,0.0,34.32,0.0,46.45
71.84,0.0,0.0,0.0,0.0,28.16,0.0,49.04
78.33,0.0,0.0,0.0,0.0,21.67,0.0,52.67
56.27,0.0,0.0,0.0,29.02,14.7,0.0,58.2
53.58,0.0,0.0,0.0,18.42,28.0,0.0,55.6
51.13,0.0,0.0,0.0,8.79,40.08,0.0,47.8
67.55,0.0,0.0,0.0,24.88,7.56,0.0,59.2
65.85,0.0,0.0,0.0,19.4,14.75,0.0,55.2
64.23,0.0,0.0,0.0,14.2,21.57,0.0,56.1
62.69,0.0,0.0,0.0,9.24,28.08,0.0,53.9
61.22,0.0,0.0,0.0,4.51,34.27,0.0,52.1
77.44,0.0,0.0,0.0,14.98,7.59,0.0,59.2
75.48,0.0,0.0,0.0,9.73,14.79,0.0,54.2
73.62,0.0,0.0,0.0,4.74,21.64,0.0,56.6
45.36,20.01,0.0,0.0,34.62,0.0,0.0,70.38
49.37,22.85,0.0,0.0,27.78,0.0,0.0,67.62
67.91,0.53,11.12,0.0,20.44,0.0,0.0,72.0
61.05,0.0,0.0,14.91,0.0,24.03,0.0,45.0
66.28,0.0,0.0,15.91,0.0,17.81,0.0,72.1
69.38,0.0,11.97,0.0,0.0,18.65,0.0,63.5
52.36,33.46,0.0,14.17,0.0,0.0,0.0,98.2
53.28,30.14,0.0,16.58,0.0,0.0,0.0,93.7
55.82,20.99,0.0,23.18,0.0,0.0,0.0,91.8
58.0,13.12,0.0,28.87,0.0,0.0,0.0,93.1
47.18,29.49,23.32,0.0,0.0,0.0,0.0,109.7
48.42,25.94,25.64,0.0,0.0,0.0,0.0,111.0
49.71,22.2,28.08,0.0,0.0,0.0,0.0,109.9
48.05,32.61,19.34,0.0,0.0,0.0,0.0,108.1
49.26,29.26,21.48,0.0,0.0,0.0,0.0,109.2
50.54,25.73,23.73,0.0,0.0,0.0,0.0,109.4
51.88,22.01,26.1,0.0,0.0,0.0,0.0,108.9
53.3,18.09,28.61,0.0,0.0,0.0,0.0,107.4
52.03,32.1,15.86,0.0,0.0,0.0,0.0,104.1
53.32,28.79,17.88,0.0,0.0,0.0,0.0,103.9
54.68,25.3,20.01,0.0,0.0,0.0,0.0,106.8
56.11,21.64,22.24,0.0,0.0,0.0,0.0,106.4
57.62,17.78,24.6,0.0,0.0,0.0,0.0,104.4
51.59,32.97,0.0,0.0,15.43,0.0,0.0,78.0
52.37,29.62,0.0,0.0,18.01,0.0,0.0,73.9
53.62,24.26,0.0,0.0,22.12,0.0,0.0,73.0
56.29,12.74,0.0,0.0,30.97,0.0,0.0,69.2
47.72,34.7,0.0,0.0,17.58,0.0,0.0,77.5
52.37,29.62,0.0,0.0,18.01,0.0,0.0,73.2
65.06,15.77,0.0,0.0,19.17,0.0,0.0,69.8
72.04,8.15,0.0,0.0,19.81,0.0,0.0,65.0
60.29,8.12,0.0,0.0,31.59,0.0,0.0,63.9
62.24,8.12,0.0,0.0,29.63,0.0,0.0,63.4
58.51,22.91,0.0,0.0,18.57,0.0,0.0,71.3
57.65,26.34,0.0,0.0,16.01,0.0,0.0,71.2
36.98,41.83,0.0,0.0,21.19,0.0,0.0,78.5
42.3,35.89,0.0,0.0,21.81,0.0,0.0,73.9
47.94,29.58,0.0,0.0,22.48,0.0,0.0,70.9
53.94,22.88,0.0,0.0,23.18,0.0,0.0,68.4
60.32,15.75,0.0,0.0,23.93,0.0,0.0,67.0
67.13,8.14,0.0,0.0,24.73,0.0,0.0,63.5
50.89,35.98,0.0,0.0,13.12,0.0,0.0,77.3
56.81,29.66,0.0,0.0,13.52,0.0,0.0,73.7
63.11,22.94,0.0,0.0,13.95,0.0,0.0,71.9
69.81,15.79,0.0,0.0,14.4,0.0,0.0,70.9
76.95,8.16,0.0,0.0,14.88,0.0,0.0,65.3
59.1,19.28,0.0,0.0,16.88,0.0,0.0,74.9
55.6,15.72,0.0,0.0,28.67,0.0,0.0,72.3
71.61,0.0,3.81,10.13,14.04,0.0,0.0,64.0
58.33,25.0,15.0,0.0,0.0,0.0,0.0,97.23
56.66,25.0,15.0,0.0,0.0,0.0,0.0,97.98
75.89,1.15,0.0,8.77,13.67,0.52,0.0,74.0
69.38,0.0,11.97,0.0,0.0,18.65,0.0,62.23
66.28,0.0,0.0,15.91,0.0,17.81,0.0,70.66
67.8,0.53,11.16,0.0,20.5,0.0,0.0,70.56
66.31,0.68,0.0,15.73,17.28,0.0,0.0,69.58
71.92,0.54,0.0,0.0,0.0,26.79,0.0,66.64
61.62,0.31,0.0,14.53,0.0,23.53,0.0,55.86
71.65,1.68,1.68,9.5,13.66,1.58,0.0,66.85
68.69,3.89,2.89,5.48,17.75,1.3,0.0,60.76
72.91,0.0,0.0,0.0,0.0,22.86,0.0,60.27
57.0,22.0,7.0,10.0,0.0,0.0,0.0,89.18
48.0,28.0,16.0,8.0,0.0,0.0,0.0,99.96
54.0,34.0,4.0,8.0,0.0,0.0,0.0,88.2
67.0,21.0,4.0,8.0,0.0,0.0,0.0,87.22
55.0,24.0,5.0,16.0,0.0,0.0,0.0,95.06
50.0,10.0,22.0,0.0,18.0,0.0,0.0,98.0
54.0,8.0,22.0,0.0,16.0,0.0,0.0,98.0
54.0,10.0,20.0,0.0,12.0,4.0,0.0,98.0
52.0,10.0,20.0,0.0,12.0,4.0,0.0,98.0
54.0,8.0,18.0,0.0,16.0,0.0,0.0,98.0
55.0,8.0,18.0,0.0,18.0,0.0,0.0,98.0
52.0,12.0,18.0,0.0,18.0,0.0,0.0,98.0
58.0,8.0,20.0,0.0,14.0,0.0,0.0,98.0
58.0,8.0,20.0,0.0,12.0,2.0,0.0,98.0
54.0,8.0,20.0,0.0,14.0,0.0,0.0,98.0
64.0,4.0,16.0,0.0,16.0,0.0,0.0,98.0
59.05,2.86,17.14,0.0,19.05,0.0,0.0,98.0
60.0,5.0,20.0,0.0,15.0,0.0,0.0,98.0
48.0,14.0,18.0,0.0,20.0,0.0,0.0,98.0
46.0,12.0,20.0,0.0,20.0,0.0,0.0,98.0
45.0,13.0,22.0,0.0,20.0,0.0,0.0,98.0
53.5,10.0,20.0,0.0,14.0,0.0,0.0,98.0
51.5,10.0,20.0,0.0,16.0,0.0,0.0,98.0
51.8,10.0,20.0,0.0,16.0,0.0,0.0,98.0
52.95,9.0,20.0,0.0,16.0,0.0,0.0,98.0
55.0,10.0,35.0,0.0,0.0,0.0,0.0,115.0
7.85,87.06,5.0,0.0,0.0,0.0,0.0,120.0
54.29,9.87,34.55,0.0,0.0,0.0,0.0,125.0
53.76,9.78,34.21,0.0,0.0,0.0,0.0,133.0
53.14,9.66,33.82,0.0,0.0,0.0,0.0,144.0
53.04,9.64,33.75,0.0,0.0,0.0,0.0,150.0
52.88,9.62,33.65,0.0,0.0,0.0,0.0,150.0
72.0,2.0,2.0,8.0,15.0,1.0,0.0,76.6
58.14,14.25,0.37,0.19,14.48,10.81,0.0,70.7
96.0,1.0,0.0,0.0,0.0,0.0,0.0,65.9
57.0,20.0,12.0,6.0,1.0,0.0,0.0,89.1
72.0,2.0,4.0,7.0,14.0,1.0,0.0,73.4
67.8,5.0,1.5,11.5,13.0,1.0,0.0,70.56
67.8,5.0,3.5,9.0,11.5,3.0,0.0,70.56
68.07,2.01,4.02,8.03,12.55,1.0,0.0,72.52
56.29,12.74,0.0,0.0,30.97,0.0,0.0,68.0
52.37,29.62,0.0,0.0,18.01,0.0,0.0,74.0
51.62,32.85,0.0,0.0,15.53,0.0,0.0,77.0
65.06,15.77,0.0,0.0,19.17,0.0,0.0,70.0
47.72,34.7,0.0,0.0,17.58,0.0,0.0,78.0
58.0,13.12,0.0,28.87,0.0,0.0,0.0,92.5
55.81,21.04,0.0,23.15,0.0,0.0,0.0,91.25
53.28,30.14,0.0,16.58,0.0,0.0,0.0,91.25
54.2,26.82,0.0,18.97,0.0,0.0,0.0,98.0
72.3,1.2,0.0,13.9,12.6,0.0,0.0,55.0
74.4,0.0,0.0,0.0,0.0,25.6,0.0,49.03
71.84,0.0,0.0,0.0,0.0,28.16,0.0,47.67
68.72,0.0,0.0,0.0,0.0,31.28,0.0,46.04
65.68,0.0,0.0,0.0,0.0,34.32,0.0,43.92
72.49,0.0,3.9,8.4,13.8,0.42,0.0,72.5
76.95,8.16,0.0,0.0,14.88,0.0,0.0,65.0
35.22,32.18,0.0,29.58,0.0,0.0,0.0,111.4
34.99,35.62,0.0,29.39,0.0,0.0,0.0,102.2
34.99,35.62,0.0,29.39,0.0,0.0,0.0,105.7
71.0,3.0,5.0,7.0,13.0,1.0,0.0,70.56
73.0,1.0,4.0,5.0,17.0,0.0,0.0,69.58
70.5,2.0,3.0,4.2,12.2,5.3,0.2,73.03
72.77,1.5,4.1,5.71,14.51,0.3,0.2,71.65
61.0,17.0,4.0,0.0,13.0,3.0,0.0,71.54
60.2,18.0,9.0,6.7,1.6,0.0,0.0,86.12
96.5,0.5,0.0,0.0,0.0,0.0,0.0,66.15
96.0,0.0,0.0,0.0,0.4,0.0,0.0,17.25
68.2,2.01,0.0,8.22,7.92,9.43,0.0,72.34
74.0,20.0,2.0,0.0,0.0,0.0,0.0,85.26
72.7,1.0,3.9,8.4,13.0,0.6,0.0,73.0
72.0,2.0,3.0,9.0,14.0,0.0,0.0,70.56
65.0,25.0,10.0,0.0,0.0,0.0,0.0,85.5
58.23,11.24,2.71,22.09,0.5,0.3,0.0,72.23
72.0,2.0,4.0,9.0,12.0,1.0,0.0,24.5
28.0,70.0,0.0,0.0,0.0,0.0,0.0,187.0
78.59,16.63,0.0,0.0,0.0,0.0,0.0,79.1
81.98,14.01,0.0,0.0,0.0,0.0,0.0,76.3
84.53,12.04,0.0,0.0,0.0,0.0,0.0,76.2
6.23,42.26,4.18,47.33,0.0,0.0,0.0,109.4
52.38,9.11,13.97,24.54,0.0,0.0,0.0,89.0
78.33,0.0,0.0,0.0,0.0,21.67,0.0,62.0
65.68,0.0,0.0,0.0,0.0,34.32,0.0,56.4
56.43,0.0,0.0,0.0,0.0,43.57,0.0,54.0
58.0,20.0,2.0,3.0,13.0,4.0,0.0,74.41
51.37,34.93,13.7,0.0,0.0,0.0,0.0,104.9
50.17,35.05,13.75,0.0,0.0,0.0,0.0,106.3
49.05,35.11,13.77,0.0,0.0,0.0,0.0,109.7
46.62,35.36,13.86,0.0,0.0,0.0,0.0,113.9
55.0,15.0,0.0,0.0,30.0,0.0,0.0,68.9
74.28,1.03,3.59,5.09,15.53,0.47,0.0,67.6
72.0,1.04,3.96,9.98,13.02,0.0,0.0,72.41
72.57,0.0,0.0,9.44,14.01,2.49,0.0,72.73
73.1,0.0,0.0,2.18,14.74,5.03,0.0,72.09
57.02,20.47,12.01,5.54,1.0,0.0,0.0,87.59
62.1,18.59,0.0,0.0,15.07,0.0,0.0,71.81
67.47,12.72,0.0,0.0,15.46,0.0,0.0,71.57
73.13,6.53,0.0,0.0,15.88,0.0,0.0,70.34
55.92,29.65,0.0,0.0,14.42,0.0,0.0,72.3
60.9,24.31,0.0,0.0,14.78,0.0,0.0,70.6
66.14,18.7,0.0,0.0,15.16,0.0,0.0,68.63
71.64,12.8,0.0,0.0,15.56,0.0,0.0,66.67
77.45,6.57,0.0,0.0,15.98,0.0,0.0,64.95
59.81,0.0,0.0,0.0,0.0,40.18,0.0,54.7
77.01,0.0,0.0,0.0,0.0,22.99,0.0,61.3
56.34,13.19,9.69,16.28,0.4,0.4,0.0,121.0
81.97,13.94,0.0,0.0,0.0,0.0,0.0,74.5
71.65,12.11,0.0,0.0,16.23,0.0,0.0,65.3
65.73,11.17,0.0,0.0,23.1,0.0,0.0,63.8
64.44,10.93,0.0,0.0,24.63,0.0,0.0,61.2
63.24,10.7,0.0,0.0,26.06,0.0,0.0,60.9
62.66,10.7,0.0,0.0,26.64,0.0,0.0,61.0
61.58,10.38,0.0,0.0,28.04,0.0,0.0,60.6
60.36,10.22,0.0,0.0,29.41,0.0,0.0,60.3
59.33,10.07,0.0,0.0,30.6,0.0,0.0,60.1
56.54,9.59,0.0,0.0,33.86,0.0,0.0,58.7
52.91,8.96,0.0,0.0,38.13,0.0,0.0,58.5
47.68,10.49,0.0,0.0,41.83,0.0,0.0,57.4
78.52,13.36,0.0,0.0,8.12,0.0,0.0,66.9
59.49,25.2,0.0,0.0,15.32,0.0,0.0,68.0
52.37,29.62,0.0,0.0,18.01,0.0,0.0,69.3
42.3,35.89,0.0,0.0,21.81,0.0,0.0,70.2
54.55,9.38,0.3,29.39,2.77,3.02,0.0,53.13
47.69,8.21,0.26,38.27,2.42,2.64,0.0,58.65
48.97,8.43,15.36,21.52,2.49,2.71,0.0,60.72
61.48,10.2,3.81,16.65,2.14,2.72,0.0,35.19
71.84,0.0,0.0,0.0,0.0,28.16,0.0,48.49
78.33,0.0,0.0,0.0,0.0,21.67,0.0,52.17
81.02,0.0,0.0,0.0,0.0,18.98,0.0,53.04
68.04,4.34,0.57,7.95,11.81,2.82,0.0,73.5
56.89,14.24,0.0,0.0,28.86,0.0,0.0,63.8
69.5,16.92,13.58,0.0,0.0,0.0,0.0,93.0
68.11,19.9,11.99,0.0,0.0,0.0,0.0,91.0
66.09,24.3,9.61,0.0,0.0,0.0,0.0,91.0
64.98,26.58,8.44,0.0,0.0,0.0,0.0,92.0
63.58,29.56,6.85,0.0,0.0,0.0,0.0,94.0
72.51,1.31,3.52,8.26,14.4,0.0,0.0,51.75
6.23,42.26,4.18,47.33,0.0,0.0,0.0,109.2
96.3,0.4,0.0,0.0,0.2,0.2,0.0,66.93
4.8,44.7,4.8,40.89,0.0,0.0,0.0,113.2
5.0,47.01,5.0,42.99,0.0,0.0,0.0,110.2
10.0,44.5,5.0,40.5,0.0,0.0,0.0,109.2
72.97,0.1,3.89,8.93,13.7,0.03,0.25,72.5
8.48,43.18,0.0,39.58,8.75,0.0,0.0,80.04
8.88,45.23,0.0,41.46,0.0,0.0,0.0,97.98
8.75,44.54,5.87,40.83,0.0,0.0,0.0,103.5
3.39,46.0,0.0,50.61,0.0,0.0,0.0,100.1
8.55,43.54,0.0,47.9,0.0,0.0,0.0,101.4
6.0,43.62,0.0,50.38,0.0,0.0,0.0,100.7
3.43,43.69,0.0,52.87,0.0,0.0,0.0,100.1
8.85,45.06,8.91,37.18,0.0,0.0,0.0,105.6
8.65,44.04,2.9,44.41,0.0,0.0,0.0,100.1
3.53,44.91,7.1,44.46,0.0,0.0,0.0,103.2
3.5,44.6,5.29,46.61,0.0,0.0,0.0,115.9
3.48,44.29,3.5,48.72,0.0,0.0,0.0,110.4
3.46,43.99,1.74,50.81,0.0,0.0,0.0,102.8
3.42,43.47,0.0,47.82,5.28,0.0,0.0,107.0
3.4,43.26,0.0,42.82,10.52,0.0,0.0,104.9
3.39,43.11,0.0,39.52,13.98,0.0,0.0,96.6
3.38,43.0,0.0,37.06,16.56,0.0,0.0,89.7
8.72,44.37,0.0,44.74,0.0,0.0,0.0,97.29
19.99,49.99,0.0,30.01,0.0,0.0,0.0,108.6
30.0,40.0,0.0,30.0,0.0,0.0,0.0,103.5
39.97,30.02,0.0,30.01,0.0,0.0,0.0,98.8
50.04,19.94,0.0,30.02,0.0,0.0,0.0,93.3
60.0,9.98,0.0,30.01,0.0,0.0,0.0,90.1
65.08,4.93,0.0,29.99,0.0,0.0,0.0,87.2
74.95,0.6,0.0,10.78,9.78,3.89,0.0,70.56
75.0,2.0,0.0,2.0,13.0,4.0,0.0,72.52
58.54,6.84,0.95,3.5,22.58,4.9,0.0,79.77
63.5,15.5,4.0,13.0,2.0,0.0,0.0,73.5
96.65,0.4,0.0,0.0,0.02,0.02,0.0,94.08
64.36,24.82,10.31,0.0,0.0,0.0,0.0,85.75
60.0,24.9,0.0,0.0,15.1,0.0,0.0,63.48
72.5,1.5,3.0,10.0,13.0,0.0,0.0,66.93
41.0,39.5,0.0,18.5,0.0,0.0,0.0,102.1
40.8,39.7,0.0,19.0,0.0,0.0,0.0,122.1
42.76,36.26,0.0,19.98,0.0,0.0,0.0,103.5
44.58,36.12,2.79,16.02,0.0,0.0,0.0,141.5
46.97,35.62,6.87,10.05,0.0,0.0,0.0,142.8
48.61,35.19,9.64,6.06,0.0,0.0,0.0,146.3
60.0,25.0,10.0,5.0,0.0,0.0,0.0,119.0
60.0,25.0,10.0,5.0,0.0,0.0,0.0,120.0
55.0,25.0,15.0,5.0,0.0,0.0,0.0,131.0
55.0,25.0,15.0,5.0,0.0,0.0,0.0,128.0
55.0,20.0,20.0,5.0,0.0,0.0,0.0,150.0
55.0,20.0,20.0,5.0,0.0,0.0,0.0,131.0
50.0,30.0,15.0,5.0,0.0,0.0,0.0,133.0
50.0,30.0,15.0,5.0,0.0,0.0,0.0,122.0
55.0,30.0,10.0,5.0,0.0,0.0,0.0,113.0
55.0,30.0,10.0,5.0,0.0,0.0,0.0,90.0
55.0,30.0,10.0,5.0,0.0,0.0,0.0,129.0
55.0,30.0,10.0,5.0,0.0,0.0,0.0,127.0
50.0,34.0,11.0,5.0,0.0,0.0,0.0,101.0
50.0,34.0,11.0,5.0,0.0,0.0,0.0,63.5
54.55,13.64,18.18,13.64,0.0,0.0,0.0,150.0
54.55,13.64,18.18,13.64,0.0,0.0,0.0,133.0
64.27,31.16,0.0,0.0,0.0,0.0,0.0,88.9
58.45,0.0,0.0,0.0,0.0,41.55,0.0,41.85
63.42,0.0,0.0,0.0,0.0,36.58,0.0,44.59
70.09,0.0,0.0,0.0,0.0,29.91,0.0,48.02
76.09,0.0,0.0,0.0,0.0,23.91,0.0,50.86
85.16,0.0,0.0,0.0,0.0,14.83,0.0,57.0
82.39,0.0,0.0,0.0,0.0,17.61,0.0,54.0
55.0,21.23,20.0,0.0,0.0,0.0,0.0,137.0
74.06,0.24,0.0,0.21,25.35,0.0,0.0,56.69
74.24,0.21,0.0,1.51,23.9,0.0,0.0,58.12
73.99,0.28,0.0,2.61,22.97,0.0,0.0,60.53
74.14,0.38,0.0,3.81,21.52,0.0,0.0,62.07
73.79,0.58,0.15,4.5,20.78,0.0,0.0,62.99
73.22,0.3,0.21,6.26,19.39,0.0,0.0,65.67
74.4,0.31,0.24,7.45,17.2,0.0,0.0,66.69
75.05,0.42,0.26,8.17,16.01,0.0,0.0,68.28
74.89,0.45,0.28,9.35,14.87,0.0,0.0,68.95
74.53,0.38,0.3,10.37,14.21,0.0,0.0,71.06
74.85,0.0,0.31,11.67,13.01,0.0,0.0,67.76
66.6,1.41,0.85,18.14,12.7,0.0,0.0,81.79
57.16,16.16,0.0,26.67,0.0,0.0,0.0,86.2
65.4,1.15,0.0,30.57,0.0,0.0,0.0,93.5
6.23,42.26,4.18,47.33,0.0,0.0,0.0,104.4
0.0,100.0,0.0,0.0,0.0,0.0,0.0,122.0
16.42,83.58,0.0,0.0,0.0,0.0,0.0,113.0
39.92,60.07,0.0,0.0,0.0,0.0,0.0,101.0
66.36,33.63,0.0,0.0,0.0,0.0,0.0,90.0
87.14,12.86,0.0,0.0,0.0,0.0,0.0,78.0
95.01,4.99,0.0,0.0,0.0,0.0,0.0,74.0
62.64,16.65,3.55,0.61,13.1,3.45,0.0,91.0
57.54,4.75,11.48,7.7,17.87,0.49,0.0,70.0
43.2,36.65,0.0,20.16,0.0,0.0,0.0,120.0
43.2,36.65,0.0,20.16,0.0,0.0,0.0,135.0
43.2,36.65,0.0,20.16,0.0,0.0,0.0,115.0
43.2,36.65,0.0,20.16,0.0,0.0,0.0,90.0
51.36,34.85,13.78,0.0,0.0,0.0,0.0,150.0
51.36,34.85,13.78,0.0,0.0,0.0,0.0,185.0
51.36,34.85,13.78,0.0,0.0,0.0,0.0,170.0
51.36,34.85,13.78,0.0,0.0,0.0,0.0,136.0
71.44,0.6,4.03,9.6,13.98,0.03,0.3,73.0
73.33,2.52,0.0,11.1,12.27,0.78,0.0,75.0
74.11,2.55,2.69,7.48,12.39,0.78,0.0,72.0
74.89,2.57,5.43,3.78,12.53,0.79,0.0,71.0
51.36,34.85,13.78,0.0,0.0,0.0,0.0,101.5
74.23,2.06,1.03,8.25,13.4,1.03,0.0,70.56
72.0,2.0,4.0,8.0,13.0,1.0,0.0,70.56
45.8,38.8,15.4,0.0,0.0,0.0,0.0,101.0
60.94,34.52,0.0,0.0,0.0,0.0,0.0,80.0
60.94,34.52,0.0,0.0,0.0,0.0,0.0,70.0
60.94,34.52,0.0,0.0,0.0,0.0,0.0,105.0
60.94,34.52,0.0,0.0,0.0,0.0,0.0,135.0
63.69,27.06,5.32,0.0,0.0,0.0,0.0,28.9884
77.84,0.0,0.0,0.0,16.06,6.1,0.0,63.3
71.32,0.0,0.0,0.0,23.08,5.59,0.0,62.5
68.35,0.0,0.0,0.0,14.1,17.55,0.0,60.3
79.63,0.0,0.0,0.0,14.75,5.61,0.0,62.9
74.0,0.0,3.91,7.5,14.39,0.15,0.0,69.0
51.4,34.83,13.77,0.0,0.0,0.0,0.0,186.0
43.2,36.65,0.0,20.16,0.0,0.0,0.0,158.0
65.61,0.0,0.0,0.0,16.89,17.5,0.0,45.09
67.98,0.0,0.0,0.0,15.61,16.41,0.0,48.39
69.91,0.0,0.0,0.0,14.87,15.22,0.0,51.74
71.51,0.0,0.0,0.0,13.51,14.98,0.0,56.12
74.72,0.0,0.0,0.0,12.4,12.88,0.0,57.27
43.2,36.65,0.0,20.16,0.0,0.0,0.0,125.0
70.81,1.72,4.07,5.66,17.74,0.0,0.0,72.0
72.5,1.2,4.31,6.42,14.36,1.2,0.0,72.0
73.65,0.34,3.02,9.17,13.82,0.0,0.0,83.89
57.1,23.8,12.4,1.9,0.0,0.0,0.0,120.0
57.1,23.8,12.4,1.9,0.0,0.0,0.0,157.0
57.1,23.8,12.4,1.9,0.0,0.0,0.0,115.0
57.1,23.8,12.4,1.9,0.0,0.0,0.0,146.0
57.1,23.8,12.4,1.9,0.0,0.0,0.0,106.0
57.1,23.8,12.4,1.9,0.0,0.0,0.0,140.0
57.1,23.8,12.4,1.9,0.0,0.0,0.0,135.0
57.1,23.8,12.4,1.9,0.0,0.0,0.0,110.0
51.4,34.83,13.77,0.0,0.0,0.0,0.0,98.7
51.4,34.83,13.77,0.0,0.0,0.0,0.0,127.5
46.25,26.16,27.58,0.0,0.0,0.0,0.0,99.0
70.5,0.89,5.05,8.91,13.66,0.0,0.0,66.0
67.81,0.86,4.86,8.57,13.14,0.0,0.0,39.5
0.0,100.0,0.0,0.0,0.0,0.0,0.0,125.0
0.0,100.0,0.0,0.0,0.0,0.0,0.0,120.0
68.26,0.0,0.0,8.61,0.0,23.14,0.0,62.4
71.59,2.08,2.8,6.27,15.39,0.59,0.58,71.9
61.2,27.5,0.3,0.3,5.5,4.2,0.0,87.22
61.6,28.3,0.3,0.3,4.8,3.7,0.0,87.22
62.7,28.0,0.3,0.2,4.4,3.2,0.0,90.16
62.3,27.2,0.4,0.3,4.8,3.7,0.0,90.16
63.8,27.1,0.3,0.2,4.4,3.0,0.0,91.14
63.9,25.2,0.3,0.3,5.1,3.7,0.0,88.2
64.7,25.4,0.3,0.3,4.5,3.0,0.0,87.22
67.9,23.7,0.3,0.3,3.6,2.7,0.0,80.36
67.8,23.9,0.3,0.3,3.6,2.7,0.0,81.34
68.2,23.6,0.3,0.3,3.5,2.7,0.0,82.32
67.7,24.0,0.3,0.2,3.7,2.6,0.0,81.34
60.9,27.3,2.3,3.3,2.8,2.1,0.0,96.04
61.3,27.5,1.7,2.4,3.2,2.4,0.0,118.6
61.9,27.7,1.1,1.5,3.7,2.8,0.0,102.9
62.2,27.9,0.7,0.9,4.0,3.0,0.0,90.16
63.4,28.3,0.3,0.3,3.4,2.5,0.0,96.04
60.3,28.3,3.8,0.3,3.3,2.5,0.0,92.12
60.6,27.9,0.3,3.9,3.4,2.5,0.0,92.12
62.0,28.3,2.1,0.4,3.3,2.5,0.0,94.08
73.9,19.2,0.3,0.2,2.9,2.2,0.0,67.62
62.9,27.8,0.3,0.2,4.4,3.2,0.0,87.22
62.5,27.9,0.3,0.3,4.3,3.3,0.0,86.24
62.7,28.0,0.3,0.2,4.5,3.1,0.0,80.36
57.0,34.0,0.4,0.4,3.5,2.5,0.0,80.36
50.4,38.0,0.6,0.6,5.1,3.0,0.0,79.38
63.0,27.7,0.3,0.2,4.4,3.1,0.0,82.32
63.3,27.2,0.3,0.3,4.4,3.2,0.0,86.24
58.0,28.4,0.1,0.1,1.1,10.1,0.0,79.38
62.1,28.0,0.3,0.3,2.6,4.5,0.0,79.38
65.3,21.1,0.8,0.9,6.6,4.0,0.0,96.04
61.0,28.0,1.4,2.1,2.0,3.9,0.0,89.18
68.2,23.9,0.3,0.3,3.5,2.7,0.0,82.32
60.9,27.3,2.3,2.3,2.8,2.1,0.0,96.04
71.95,0.76,0.75,11.07,14.99,0.12,0.49,98.0
71.68,1.61,2.68,9.89,13.11,0.5,0.12,87.0
78.33,0.0,0.0,0.0,0.0,21.67,0.0,53.0
71.84,0.0,0.0,0.0,0.0,28.16,0.0,49.0
65.68,0.0,0.0,0.0,0.0,34.32,0.0,47.0
76.36,16.18,5.18,0.0,0.0,0.0,0.0,66.93
75.0,16.31,6.77,0.0,0.0,0.0,0.0,62.79
73.77,19.26,5.71,0.0,0.0,0.0,0.0,63.48
73.33,19.62,5.17,0.0,0.0,0.0,0.0,69.0
77.15,16.16,4.79,0.0,0.0,0.0,0.0,80.04
72.35,18.83,6.92,0.0,0.0,0.0,0.0,76.59
64.32,24.82,8.99,0.0,0.0,0.0,0.0,79.35
63.77,24.53,9.82,0.0,0.0,0.0,0.0,93.15
74.97,17.94,7.09,0.0,0.0,0.0,0.0,67.62
76.36,16.18,5.18,0.0,0.0,0.0,0.0,69.0
73.77,19.26,5.71,0.0,0.0,0.0,0.0,62.79
77.15,16.16,4.79,0.0,0.0,0.0,0.0,80.73
74.76,16.26,6.43,0.0,0.0,0.0,0.0,69.0
72.35,18.83,6.92,0.0,0.0,0.0,0.0,80.04
64.32,24.82,8.99,0.0,0.0,0.0,0.0,86.25
63.77,24.53,9.82,0.0,0.0,0.0,0.0,77.28
65.0,25.0,10.0,0.0,0.0,0.0,0.0,86.24
82.25,0.0,0.0,0.0,0.0,17.75,0.0,53.04
77.27,0.0,0.0,0.0,0.0,22.73,0.0,52.17
72.35,0.0,0.0,0.0,0.0,27.65,0.0,47.51
64.01,0.0,0.0,0.0,0.0,35.99,0.0,47.25
76.09,0.0,0.0,0.0,0.0,23.91,0.0,50.9
73.37,0.0,0.0,0.0,0.0,26.63,0.0,49.5
70.09,0.0,0.0,0.0,0.0,29.91,0.0,48.0
63.42,0.0,0.0,0.0,0.0,36.58,0.0,44.6
61.31,0.0,0.0,0.0,0.0,38.69,0.0,43.4
56.43,0.0,0.0,0.0,0.0,43.57,0.0,40.7
62.16,15.45,5.49,0.0,8.47,3.98,0.0,70.0
61.14,17.23,2.01,0.0,12.73,4.52,0.0,71.0
58.48,18.59,4.01,0.0,11.85,5.02,0.0,72.0
59.76,15.51,2.5,0.0,15.51,4.26,0.0,66.0
60.98,17.03,2.0,0.0,10.72,5.5,0.0,68.0
61.61,17.06,2.01,0.0,10.74,5.51,0.0,68.0
61.43,17.45,1.99,0.0,12.06,5.45,0.0,72.0
61.21,17.4,1.98,0.0,12.02,5.44,0.0,72.0
46.2,33.59,15.81,4.4,0.0,0.0,0.0,108.8
47.99,24.43,9.66,17.92,0.0,0.0,0.0,101.9
52.11,37.9,8.99,0.0,0.0,0.0,0.0,105.0
49.59,38.26,9.08,0.0,0.0,0.0,0.0,135.0
61.47,15.28,5.42,1.09,8.38,3.94,0.0,70.0
61.17,17.5,2.01,0.2,12.72,4.52,0.0,71.0
58.54,19.15,4.02,0.4,11.86,5.02,0.0,72.0
59.74,15.58,2.5,0.12,15.51,4.25,0.0,66.0
61.2,17.62,2.01,0.1,10.77,5.53,0.0,68.0
61.83,17.65,2.02,0.1,10.78,5.54,0.0,68.0
61.24,17.66,1.98,0.2,12.02,5.44,0.0,72.0
75.63,1.0,0.0,12.04,11.03,0.3,0.0,71.4
61.79,17.48,20.73,0.0,0.0,0.0,0.0,100.3
48.05,32.61,19.34,0.0,0.0,0.0,0.0,110.9
25.37,43.06,0.0,31.57,0.0,0.0,0.0,103.6
8.55,43.54,0.0,47.91,0.0,0.0,0.0,106.4
74.17,0.0,0.0,0.0,12.59,13.24,0.0,57.3
65.19,0.0,0.0,0.0,17.29,17.52,0.0,45.1
40.0,20.0,0.0,40.0,0.0,0.0,0.0,86.24
38.84,19.42,0.0,38.84,0.0,0.0,0.0,103.9
70.0,17.0,0.0,0.0,9.0,0.0,0.0,79.87
41.94,31.64,12.39,3.48,7.69,0.0,0.09,91.0
62.17,15.45,5.49,0.0,8.47,3.98,0.0,70.0
38.79,24.07,14.22,0.0,9.82,13.1,0.0,82.32
34.76,22.37,0.0,20.48,9.23,13.16,0.0,82.96
33.72,21.31,0.0,11.67,13.08,19.56,0.0,77.66
48.18,16.25,11.53,0.0,9.64,14.4,0.0,75.35
45.83,22.75,8.08,0.0,9.28,14.06,0.0,76.02
43.32,21.62,0.0,12.05,8.96,13.48,0.0,77.98
54.92,15.26,5.57,0.0,9.6,14.65,0.0,69.6
53.35,14.9,0.0,8.31,9.0,13.92,0.0,73.02
52.18,21.73,0.0,3.89,8.81,13.39,0.0,72.6
58.26,7.24,9.55,0.0,14.08,8.01,0.0,71.49
58.11,6.88,0.0,10.05,22.11,0.0,0.0,74.05
58.38,6.9,0.0,10.14,14.42,7.26,0.0,71.49
37.08,62.92,0.0,0.0,0.0,0.0,0.0,102.0
52.21,29.51,0.0,0.01,17.87,0.0,0.0,68.3
42.3,35.9,0.0,0.0,21.8,0.0,0.0,69.8
54.28,21.9,0.0,0.009952,0.0,23.61,0.0,69.1
50.27,35.46,0.0,0.01,13.95,0.0,0.0,77.4
48.21,19.99,0.0,0.0,0.0,31.8,0.0,59.9
56.7,24.05,9.51,0.0,9.75,0.0,0.0,82.7
54.27,23.66,0.0,12.7,9.37,0.0,0.0,80.6
53.51,23.63,12.77,0.0,9.79,0.0,0.0,86.3
50.49,22.02,0.1,17.61,9.38,0.0,0.0,83.9
55.75,23.11,9.03,0.0,4.7,7.11,0.0,80.6
53.07,22.22,0.07,12.69,4.67,6.96,0.0,79.4
51.96,23.4,12.28,0.0,5.0,7.36,0.0,84.3
49.39,21.85,0.0,17.02,4.71,7.03,0.0,81.9
62.3,24.31,2.43,0.0,7.57,0.0,0.0,81.9
61.17,23.78,0.0,4.34,7.36,0.0,0.0,81.9
61.17,8.02,0.14,17.87,5.52,7.28,0.0,77.7
61.76,8.09,3.07,13.11,6.06,7.91,0.0,77.2
63.17,8.07,6.13,9.16,5.82,7.65,0.0,76.7
62.69,8.42,9.98,4.96,6.29,7.66,0.0,76.6
66.84,8.28,11.79,0.0,5.77,7.32,0.0,75.4
56.69,11.44,1.62,22.17,4.91,0.0,0.0,84.9
55.79,11.35,1.74,21.4,2.57,3.79,0.0,81.4
60.49,13.08,2.72,23.05,0.05,0.0,0.0,84.4
64.8,11.08,5.46,18.66,0.0,0.0,0.0,86.6
65.33,12.54,8.62,13.51,0.0,0.0,0.0,91.9
65.29,13.14,12.0,9.57,0.0,0.0,0.0,89.7
64.67,14.48,15.51,4.85,0.09,0.0,0.0,91.7
60.88,12.43,2.74,13.3,10.04,0.0,0.0,78.2
57.48,10.98,2.71,13.04,0.1,15.18,0.0,71.3
60.49,11.52,2.86,12.61,5.07,7.45,0.0,75.9
52.41,25.5,0.0,0.0,8.78,12.93,0.0,70.5
45.13,15.21,4.43,0.0,14.06,21.17,0.0,69.4
43.27,14.77,0.0,8.02,13.54,20.4,0.0,73.0
42.37,21.21,2.43,0.0,13.88,20.11,0.0,70.1
41.98,21.6,0.0,3.78,13.09,19.55,0.0,72.5
41.46,21.46,0.0,0.0,12.9,19.25,0.0,71.9
51.55,15.0,0.0,0.0,13.3,20.15,0.0,64.9
62.03,15.01,0.0,0.0,9.35,13.61,0.0,66.3
68.42,5.02,0.0,13.58,9.8,0.0,0.0,77.8
64.28,4.72,0.0,12.99,0.03,14.26,0.0,71.0
60.43,0.0,0.08,20.18,19.31,0.0,0.0,80.4
33.33,45.25,2.79,14.77,0.0,0.0,0.0,102.0
71.66,0.6,4.12,9.65,13.67,0.3,0.0,70.0
67.78,2.12,0.1,8.59,16.16,5.15,0.0,68.0
64.19,0.45,0.07,13.32,21.96,0.01,0.0,70.0
63.65,2.47,0.1,13.49,17.62,2.67,0.0,70.0
64.8,2.0,0.5,10.4,17.4,4.9,0.0,68.0
64.0,2.0,0.5,10.4,16.3,4.8,0.0,68.0
65.0,1.0,0.0,14.1,18.9,1.0,0.0,69.0
71.34,0.71,1.02,9.18,11.48,5.1,0.0,73.6
6.14,43.13,4.12,46.61,0.0,0.0,0.0,109.0
34.99,35.62,0.0,29.39,0.0,0.0,0.0,99.6
47.99,24.43,9.66,17.92,0.0,0.0,0.0,99.5
58.0,18.0,23.8,0.0,0.0,0.0,0.0,92.56
50.0,24.2,24.6,0.0,0.0,0.0,0.0,87.56
52.0,26.5,19.1,0.0,0.0,0.0,0.0,92.56
48.0,24.2,23.0,0.0,0.0,0.0,0.0,94.56
54.0,19.2,24.0,0.0,0.0,0.0,0.0,94.56
52.2,28.0,17.2,0.0,0.0,0.0,0.0,101.6
53.2,20.0,24.1,0.0,0.0,0.0,0.0,100.5
53.0,24.1,20.0,0.0,0.0,0.0,0.0,92.48
50.6,29.0,16.0,0.0,0.0,0.0,0.0,106.5
58.0,18.0,23.5,0.0,0.0,0.0,0.0,99.22
50.0,26.9,19.1,0.0,0.0,0.0,0.0,99.22
54.0,18.6,24.0,0.0,0.0,0.0,0.0,101.2
52.1,28.0,16.5,0.0,0.0,0.0,0.0,108.2
52.2,21.0,24.8,0.0,0.0,0.0,0.0,103.9
53.2,22.2,21.6,0.0,0.0,0.0,0.0,95.87
52.0,28.4,16.2,0.0,0.0,0.0,0.0,109.9
48.2,26.0,20.1,0.0,0.0,1.0,0.0,102.9
48.0,28.0,20.2,0.0,0.0,0.0,0.0,110.6
53.2,21.0,22.5,0.0,0.0,0.0,0.0,104.0
53.2,22.2,20.6,0.0,0.0,0.0,0.0,96.04
52.0,27.3,16.2,0.0,0.0,0.0,0.0,110.0
54.2,18.0,23.8,0.0,0.0,0.0,0.0,99.04
52.0,26.5,17.1,0.0,0.0,0.0,0.0,99.04
52.2,28.2,17.2,0.0,0.0,0.0,0.0,108.0
49.5,24.2,22.0,0.0,0.0,0.0,0.0,115.6
53.2,21.0,25.1,0.0,0.0,0.0,0.0,110.4
53.2,24.1,21.4,0.0,0.0,0.0,0.0,102.4
56.2,23.0,16.1,0.0,0.0,0.0,0.0,102.4
52.0,29.5,16.2,0.0,0.0,0.0,0.0,116.4
48.2,26.0,21.9,0.0,0.0,1.0,0.0,109.4
58.0,18.0,23.6,0.0,0.0,0.0,0.0,92.56
54.0,18.2,24.6,0.0,0.0,0.0,0.0,87.56
54.0,26.5,17.0,0.0,0.0,0.0,0.0,92.56
54.0,18.6,24.0,0.0,0.0,0.0,0.0,94.56
55.2,25.2,17.2,0.0,0.0,0.0,0.0,101.6
54.4,16.2,26.7,0.0,0.0,0.0,0.0,99.56
49.5,24.2,22.3,0.0,0.0,0.0,0.0,115.6
42.5,27.0,26.0,0.0,0.0,0.0,0.0,114.6
49.8,21.6,24.8,0.0,0.0,0.0,0.0,110.4
49.5,24.1,22.7,0.0,0.0,0.0,0.0,102.3
49.5,22.0,23.8,0.0,0.0,0.0,0.0,108.2
49.5,28.0,18.1,0.0,0.0,0.0,0.0,117.2
57.0,18.6,23.8,0.0,0.0,0.0,0.0,102.4
51.0,24.2,21.0,0.0,0.0,0.0,0.0,97.45
52.0,26.5,17.3,0.0,0.0,0.0,0.0,102.4
54.0,18.3,24.0,0.0,0.0,0.0,0.0,104.4
52.2,27.4,17.2,0.0,0.0,0.0,0.0,111.4
52.5,19.0,23.8,0.0,0.0,0.0,0.0,100.5
54.2,24.2,17.6,0.0,0.0,0.0,0.0,109.6
53.2,21.0,22.0,0.0,0.0,0.0,0.0,113.2
50.5,23.1,22.2,0.0,0.0,0.0,0.0,113.4
53.2,24.1,18.6,0.0,0.0,0.0,0.0,105.2
49.5,24.2,21.5,0.0,0.0,0.0,0.0,109.4
53.2,21.0,25.3,0.0,0.0,0.0,0.0,104.2
50.5,24.5,22.2,0.0,0.0,0.0,0.0,104.4
53.2,21.9,22.2,0.0,0.0,0.0,0.0,96.16
52.0,27.5,16.7,0.0,0.0,0.0,0.0,110.2
48.2,26.0,20.9,0.0,0.0,1.0,0.0,103.2
58.0,18.0,22.6,0.0,0.0,0.0,0.0,99.66
52.0,26.0,19.5,0.0,0.0,0.0,0.0,99.66
54.0,19.2,23.4,0.0,0.0,0.0,0.0,101.7
52.2,26.2,17.4,0.0,0.0,0.0,0.0,108.7
56.0,16.0,8.0,18.1,0.0,0.0,0.0,90.0
64.5,13.1,2.2,18.1,0.0,0.0,0.0,88.0
55.0,16.0,0.3,24.7,0.0,0.0,0.0,87.0
49.0,14.0,0.5,35.0,1.5,0.0,0.0,135.0
49.0,14.0,0.5,35.0,1.5,0.0,0.0,130.0
59.43,11.45,3.21,23.99,0.51,0.15,0.0,86.0
59.69,12.02,2.67,22.38,1.0,0.46,0.0,83.0
58.14,9.5,3.43,24.14,0.81,0.15,0.0,84.0
61.06,11.13,3.29,19.09,1.92,0.77,0.0,81.0
56.87,6.67,2.51,27.36,1.93,0.77,0.0,85.0
57.95,13.84,2.57,20.23,0.99,0.15,0.0,83.0
58.49,11.52,2.8,23.72,0.8,0.15,0.0,82.0
6.17,42.29,4.19,47.35,0.0,0.0,0.0,109.0
6.24,42.37,0.0,48.29,0.0,0.0,0.0,110.0
6.14,41.68,0.0,47.48,3.17,0.0,0.0,108.0
6.08,40.98,4.08,46.6,0.0,0.0,0.0,112.0
47.72,34.7,0.0,0.0,17.58,0.0,0.0,74.7
55.61,15.72,0.0,0.0,28.67,0.0,0.0,66.8
43.52,29.54,0.0,0.0,26.94,0.0,0.0,72.6
57.16,16.17,0.0,26.67,0.0,0.0,0.0,89.4
44.67,30.32,0.0,25.01,0.0,0.0,0.0,95.0
47.94,16.27,0.0,35.79,0.0,0.0,0.0,94.9
35.95,30.5,0.0,33.55,0.0,0.0,0.0,97.6
59.81,0.0,0.0,0.0,0.0,40.19,0.0,49.0
48.05,32.61,19.34,0.0,0.0,0.0,0.0,116.6
54.53,0.0,0.0,16.97,0.0,28.5,0.0,67.1
50.13,22.68,0.0,6.24,0.0,20.95,0.0,69.46
50.85,23.01,0.0,6.33,2.8,17.01,0.0,73.13
51.61,23.35,0.0,6.42,5.68,12.94,0.0,75.13
52.38,23.7,0.0,6.52,8.64,8.76,0.0,76.62
53.17,24.06,0.0,6.62,11.7,4.45,0.0,77.42
54.0,24.43,0.0,6.72,14.85,0.0,0.0,77.18
73.11,1.89,3.74,8.41,12.85,0.0,0.0,72.0
79.16,3.38,2.67,0.93,13.86,0.0,0.0,68.0
6.04,40.82,4.11,49.03,0.0,0.0,0.0,109.0
6.99,39.42,4.1,47.27,0.0,0.0,0.0,110.0
7.01,37.87,4.06,47.16,0.0,0.0,0.0,107.0
7.01,40.79,4.11,48.09,0.0,0.0,0.0,103.0
7.01,40.45,4.12,47.27,0.0,0.0,0.0,108.0
78.23,3.36,2.66,0.92,13.28,1.55,0.0,67.8
73.09,1.72,4.09,8.53,12.57,0.0,0.0,74.2
61.44,38.56,0.0,0.0,0.0,0.0,0.0,110.0
59.17,38.73,0.68,1.42,0.0,0.0,0.0,125.0
55.35,39.01,1.83,3.81,0.0,0.0,0.0,120.0
53.03,39.18,2.52,5.27,0.0,0.0,0.0,116.0
51.47,39.3,2.99,6.24,0.0,0.0,0.0,108.0
48.32,39.53,3.94,8.21,0.0,0.0,0.0,92.0
45.13,39.77,4.89,10.21,0.0,0.0,0.0,94.0
53.82,39.77,6.41,0.0,0.0,0.0,0.0,125.0
53.5,39.52,4.77,2.21,0.0,0.0,0.0,122.0
53.16,39.28,3.16,4.4,0.0,0.0,0.0,120.0
42.77,32.27,12.63,3.55,5.88,0.0,0.09,91.0
71.79,0.07,1.03,9.24,11.55,5.14,0.0,73.6
73.32,0.52,4.18,8.69,13.29,0.0,0.0,73.0
70.53,1.39,3.62,7.61,13.61,0.9,0.0,76.2
70.72,0.11,3.71,8.53,13.45,0.07,0.0,77.3
71.07,0.89,4.15,8.42,13.27,0.23,0.0,74.3
71.36,1.35,3.68,7.75,13.69,0.77,0.0,74.0
71.28,1.35,3.68,7.75,13.61,0.76,0.0,75.0
71.44,1.35,3.69,7.76,13.31,0.77,0.0,74.9
71.34,1.35,3.69,7.75,13.33,0.76,0.0,75.0
71.55,1.35,3.7,7.77,12.39,0.77,0.0,76.3
71.97,1.35,3.72,7.83,11.4,0.77,0.0,77.5
71.64,1.34,3.7,7.78,11.31,0.77,0.0,78.5
71.0,1.74,4.1,7.96,13.84,0.8,0.0,75.4
70.93,1.88,4.02,7.96,13.61,0.96,0.0,75.6
69.63,1.71,3.2,8.27,14.53,0.23,0.0,75.14
69.5,1.91,3.11,8.44,14.4,0.07,0.0,75.47
68.23,2.87,1.64,9.21,15.0,0.92,0.0,75.1
68.26,2.87,1.65,9.21,14.79,0.92,0.0,75.37
68.34,2.87,1.65,9.24,14.51,0.92,0.0,75.86
67.9,2.85,1.64,9.16,14.7,0.92,0.0,75.3
70.22,1.71,2.71,8.06,13.54,0.75,0.0,78.5
69.04,2.4,1.7,9.12,13.41,0.75,0.0,78.2
65.1,29.5,0.9,0.5,1.0,2.9,0.0,103.0
50.9,45.5,1.3,0.1,0.4,1.7,0.0,116.0
50.9,45.5,1.3,0.1,0.4,1.7,0.0,115.0
24.7,71.8,1.3,0.1,0.3,1.7,0.0,173.0
24.7,71.8,1.3,0.1,0.3,1.7,0.0,178.0
58.0,18.0,23.6,0.0,0.0,0.0,0.0,99.16
50.0,24.2,22.4,0.0,0.0,0.0,0.0,94.16
52.0,26.5,18.7,0.0,0.0,0.0,0.0,99.16
54.0,19.2,24.5,0.0,0.0,0.0,0.0,101.2
52.2,28.0,17.0,0.0,0.0,0.0,0.0,108.2
56.18,19.07,0.0,21.85,2.9,0.0,0.0,81.4
72.29,0.6,4.02,9.64,13.45,0.0,0.0,73.0
71.2,1.65,0.07,11.83,14.74,0.01,0.0,73.1
81.02,0.0,0.0,0.0,0.0,18.98,0.0,54.12
78.33,0.0,0.0,0.0,0.0,21.67,0.0,53.23
71.84,0.0,0.0,0.0,0.0,28.16,0.0,49.48
65.68,0.0,0.0,0.0,0.0,34.32,0.0,48.21
78.45,6.57,0.0,0.0,14.98,0.0,0.0,67.7
42.7,36.72,0.0,20.58,0.0,0.0,0.0,97.5
44.58,29.53,3.82,22.07,0.0,0.0,0.0,97.5
43.9,28.34,7.09,20.67,0.0,0.0,0.0,98.6
49.82,17.95,9.59,22.64,0.0,0.0,0.0,99.3
50.04,14.43,11.39,24.14,0.0,0.0,0.0,101.0
52.76,7.16,15.19,24.89,0.0,0.0,0.0,102.1
41.5,24.18,16.8,17.52,0.0,0.0,0.0,102.0
47.07,19.55,13.31,20.07,0.0,0.0,0.0,103.3
49.57,13.18,16.48,20.77,0.0,0.0,0.0,102.7
51.98,6.49,19.39,22.14,0.0,0.0,0.0,104.7
45.13,22.96,14.15,17.76,0.0,0.0,0.0,105.2
46.73,17.36,17.13,18.78,0.0,0.0,0.0,106.1
48.96,11.9,19.64,19.5,0.0,0.0,0.0,106.6
50.42,6.06,23.1,20.42,0.0,0.0,0.0,107.2
43.72,20.06,20.19,16.03,0.0,0.0,0.0,108.1
46.04,15.44,22.12,16.4,0.0,0.0,0.0,108.3
46.93,10.27,25.66,17.14,0.0,0.0,0.0,111.4
50.03,5.01,27.43,17.53,0.0,0.0,0.0,110.3
44.24,17.29,25.07,13.4,0.0,0.0,0.0,111.2
70.71,4.14,0.0,0.0,25.15,0.0,0.0,68.7
67.13,8.14,0.0,0.0,24.73,0.0,0.0,63.9
63.68,12.0,0.0,0.0,24.32,0.0,0.0,65.3
60.32,15.75,0.0,0.0,23.93,0.0,0.0,81.7
87.0,0.0,0.0,0.0,0.0,13.0,0.0,53.1
85.0,0.0,0.0,0.0,0.0,15.0,0.0,52.2
84.0,0.0,0.0,0.0,0.0,16.0,0.0,52.4
80.0,0.0,0.0,0.0,0.0,20.0,0.0,48.5
75.0,0.0,0.0,0.0,0.0,25.0,0.0,47.3
68.0,0.0,0.0,0.0,0.0,32.0,0.0,38.8
69.4,2.4,4.7,7.58,14.33,1.49,0.0,73.86
71.79,2.07,4.1,6.73,13.58,1.63,0.0,75.9
56.5,0.0,0.0,14.1,11.7,17.7,0.0,71.0
56.0,1.6,1.6,13.7,10.8,16.3,0.0,76.0
57.9,0.0,0.0,18.0,12.0,12.1,0.0,71.0
54.7,3.2,0.0,17.6,9.7,14.8,0.0,75.0
55.8,3.3,5.5,11.0,9.9,14.5,0.0,74.0
50.9,7.8,0.0,17.3,9.5,14.5,0.0,72.0
55.4,3.2,3.2,13.4,9.9,14.9,0.0,71.0
58.0,18.0,20.7,0.0,0.0,0.0,0.0,98.4
54.7,28.0,14.3,0.0,0.0,0.0,0.0,107.4
61.64,10.49,3.2,7.69,9.79,6.39,0.0,75.0
60.8,10.3,1.9,7.6,9.6,5.8,0.0,77.0
62.3,10.5,3.2,8.2,9.8,6.0,0.0,76.0
62.13,14.09,3.3,6.09,14.09,0.0,0.0,76.0
65.3,10.6,3.2,6.0,13.9,0.0,0.0,76.0
64.3,10.5,3.2,5.9,9.8,2.2,0.0,77.0
64.67,10.52,4.5,4.2,9.81,2.2,0.0,77.0
61.1,10.3,3.1,5.9,9.7,5.9,0.0,75.0
17.38,39.38,0.0,43.24,0.0,0.0,0.0,98.02
12.47,47.96,0.0,39.57,0.0,0.0,0.0,107.1
12.94,41.42,0.0,45.64,0.0,0.0,0.0,110.2
13.08,39.37,0.0,47.55,0.0,0.0,0.0,106.1
8.55,43.54,0.0,47.91,0.0,0.0,0.0,113.0
4.24,45.64,0.0,50.12,0.0,0.0,0.0,99.81
57.6,7.9,0.0,2.6,12.5,14.6,0.0,73.0
57.5,3.3,1.3,7.9,21.8,4.5,0.0,74.0
62.1,18.4,11.0,5.1,0.0,0.0,0.0,91.0
65.4,16.4,8.5,7.0,0.0,0.0,0.0,88.0
76.82,3.34,0.0,4.6,15.24,0.0,0.0,68.5
77.33,3.36,1.66,2.31,15.34,0.0,0.0,68.3
77.82,3.39,3.35,0.0,15.44,0.0,0.0,66.6
75.03,3.4,4.03,0.0,17.54,0.0,0.0,66.0
72.08,9.78,1.29,0.0,16.85,0.0,0.0,67.3
78.23,3.36,2.66,0.92,13.28,1.55,0.0,67.2
76.83,3.36,2.66,2.31,13.29,1.55,0.0,69.0
75.41,3.37,2.66,3.7,13.3,1.56,0.0,69.7
67.13,8.14,0.0,0.0,24.73,0.0,0.0,60.28
60.32,15.75,0.0,0.0,23.93,0.0,0.0,63.64
53.94,22.88,0.0,0.0,23.18,0.0,0.0,67.34
47.94,29.58,0.0,0.0,22.48,0.0,0.0,69.47
42.3,35.89,0.0,0.0,21.81,0.0,0.0,70.98
36.98,41.83,0.0,0.0,21.19,0.0,0.0,74.91
34.43,44.68,0.0,0.0,20.89,0.0,0.0,76.72
31.96,47.44,0.0,0.0,20.6,0.0,0.0,78.51
72.63,0.0,4.06,9.76,13.55,0.0,0.0,72.0
66.48,8.76,0.0,0.0,24.76,0.0,0.0,65.0
61.43,16.2,0.0,0.0,22.37,0.0,0.0,67.0
54.78,23.58,0.0,0.0,21.64,0.0,0.0,72.0
46.55,30.74,0.0,0.0,22.71,0.0,0.0,73.0
41.43,36.37,0.0,0.0,22.2,0.0,0.0,76.0
37.06,41.83,0.0,0.0,21.11,0.0,0.0,80.0
33.8,44.71,0.0,0.0,21.49,0.0,0.0,83.0
72.13,0.69,4.03,9.7,13.45,0.0,0.0,72.0
79.46,3.41,2.7,0.94,13.49,0.0,0.0,69.0
38.62,25.34,0.0,36.04,0.0,0.0,0.0,98.0
71.2,1.65,0.07,11.83,14.74,0.01,0.0,70.5
73.91,1.69,0.07,9.52,11.89,2.92,0.0,67.5
71.95,1.65,0.08,10.49,9.89,5.94,0.0,68.0
70.94,1.71,0.08,11.09,7.72,8.46,0.0,68.0
67.0,0.19,0.06,10.27,0.05,22.43,0.0,63.0
70.71,0.11,3.71,8.53,13.45,0.07,0.0,77.3
71.31,1.35,3.68,7.74,13.68,0.77,0.0,74.0
64.43,9.99,2.2,6.19,13.59,0.2,0.0,77.0
61.43,12.09,2.8,5.99,12.89,1.8,0.0,78.0
61.43,12.09,3.7,3.7,12.88,1.8,0.0,80.0
63.93,10.29,2.9,6.49,14.39,0.0,0.0,77.0
61.73,10.39,2.9,6.39,13.69,0.0,0.0,79.0
54.54,7.52,0.0,1.66,4.57,27.11,0.0,71.0
54.26,7.49,0.0,1.65,3.64,28.38,0.0,73.0
54.66,7.54,0.0,1.66,5.04,26.48,0.0,72.0
54.83,7.56,0.0,1.66,5.51,25.81,0.0,73.0
54.42,7.51,0.0,1.65,4.11,27.71,0.0,74.0
73.18,0.52,4.18,8.86,13.26,0.0,0.0,73.0
76.14,0.0,3.41,4.74,15.71,0.0,0.0,70.0
67.35,0.0,6.95,9.67,16.03,0.0,0.0,76.0
72.26,0.52,4.04,9.71,13.47,0.0,0.0,72.0
65.4,4.9,5.0,7.3,4.0,10.5,0.0,75.0
65.0,5.0,5.6,7.8,4.0,10.6,0.0,75.0
65.1,5.0,6.3,7.9,4.0,10.7,0.0,75.0
67.9,2.7,3.9,8.8,2.7,10.7,0.0,74.0
65.7,4.2,5.9,7.0,3.8,10.9,0.0,74.0
65.2,3.8,5.6,8.0,4.0,10.2,0.0,75.0
0.0,52.7,0.0,47.3,0.0,0.0,0.0,107.48
0.0,43.79,0.0,56.21,0.0,0.0,0.0,92.17
0.0,64.52,0.0,35.48,0.0,0.0,0.0,111.18
68.3,2.8,4.0,9.1,2.5,11.0,0.0,74.0
66.8,0.6,16.0,2.2,3.1,7.2,0.0,77.0
66.9,1.2,11.1,0.2,4.1,13.6,0.0,72.0
67.2,1.2,10.2,1.4,4.1,12.5,0.0,73.0
67.2,2.7,4.0,9.0,1.5,12.4,0.0,74.0
7.14,40.31,4.18,48.37,0.0,0.0,0.0,110.0
25.7,34.3,4.1,35.9,0.0,0.0,0.0,80.0
30.0,30.0,4.1,35.9,0.0,0.0,0.0,87.0
30.0,34.0,4.1,31.9,0.0,0.0,0.0,94.0
34.0,27.9,4.1,34.0,0.0,0.0,0.0,100.0
39.0,25.5,4.1,31.4,0.0,0.0,0.0,101.0
42.3,35.89,0.0,0.0,21.81,0.0,0.0,0.0
62.63,18.5,9.47,8.49,0.7,0.0,0.0,85.56
62.44,18.54,9.64,8.64,0.69,0.0,0.0,86.94
63.01,19.99,11.26,4.84,0.7,0.0,0.0,86.94
63.07,20.03,11.28,4.85,0.7,0.0,0.0,87.63
62.32,17.25,7.98,11.56,0.7,0.0,0.0,84.18
63.89,16.39,6.62,11.21,0.75,0.0,0.0,84.18
63.14,16.39,6.62,11.96,0.75,0.0,0.0,84.18
61.39,18.14,6.62,11.96,0.75,0.0,0.0,84.18
72.39,1.88,3.79,8.29,12.7,0.95,0.0,72.0
77.77,3.36,2.66,0.92,13.58,1.71,0.0,68.0
71.71,0.69,4.18,8.85,14.41,0.16,0.0,74.0
68.61,13.3,0.0,0.0,8.18,5.41,0.0,73.0
71.62,12.85,0.0,0.0,8.01,3.04,0.0,75.0
69.33,13.79,0.0,0.0,8.38,6.36,0.0,73.0
72.47,14.42,0.0,0.0,8.76,0.0,0.0,77.0
70.87,14.1,0.0,0.0,4.28,6.5,0.0,76.0
70.87,14.1,0.0,0.0,12.85,0.0,0.0,74.0
67.84,13.49,0.0,0.0,4.1,12.47,0.0,70.0
76.22,9.25,0.0,0.0,7.03,5.34,0.0,71.0
68.27,2.91,2.01,6.83,14.36,0.9,0.0,77.2
65.12,6.05,6.05,2.02,19.76,0.4,0.0,77.0
70.5,3.22,0.0,4.03,16.22,2.01,0.0,77.0
79.9,5.71,0.0,0.0,7.14,3.57,0.0,71.0
79.89,5.0,0.0,0.0,7.5,3.75,0.0,71.0
78.38,6.14,0.0,0.0,7.68,3.84,0.0,72.0
78.39,5.37,0.0,0.0,8.06,4.03,0.0,71.0
76.84,6.57,0.0,0.0,8.21,4.1,0.0,72.0
76.89,5.75,0.0,0.0,8.62,4.31,0.0,71.0
62.42,18.54,9.64,8.64,0.69,0.0,0.0,86.94
68.6,13.3,0.0,0.0,8.2,5.4,0.0,73.0
71.6,12.9,0.0,0.0,8.0,3.0,0.0,75.0
69.3,13.8,0.0,0.0,8.4,6.4,0.0,73.0
70.9,14.1,0.0,0.0,4.3,6.5,0.0,76.0
70.8,14.1,0.0,0.0,12.9,0.0,0.0,74.0
67.8,13.5,0.0,0.0,4.1,12.5,0.0,70.0
63.33,10.26,2.06,15.31,1.98,4.06,0.0,75.0
59.8,16.11,2.23,14.17,1.96,2.98,0.0,90.0
58.23,15.81,1.88,13.04,2.88,4.38,0.0,81.0
60.17,15.95,1.89,11.85,2.91,2.95,0.0,83.0
58.27,15.69,2.17,12.08,2.86,4.35,0.0,82.0
29.36,40.87,2.37,27.4,0.0,0.0,0.0,112.0
28.61,39.79,2.33,26.9,0.0,0.0,0.0,107.0
27.9,38.72,2.29,26.43,0.0,0.0,0.0,108.0
25.61,43.44,2.35,28.6,0.0,0.0,0.0,109.0
25.19,42.02,2.31,28.13,0.0,0.0,0.0,111.0
24.78,40.64,2.27,27.68,0.0,0.0,0.0,109.0
64.7,13.7,3.8,0.0,8.4,5.5,0.0,77.0
63.8,13.7,3.8,0.0,8.4,5.5,0.0,77.0
65.94,15.31,0.0,0.0,9.3,7.0,0.0,74.0
67.76,13.54,0.0,0.0,12.29,6.18,0.0,69.0
66.23,13.25,0.0,0.0,8.05,12.24,0.0,67.0
64.42,13.74,3.84,0.0,8.35,5.53,0.0,77.0
63.61,13.71,3.83,0.0,8.34,5.52,0.0,77.0
62.63,18.5,9.47,8.49,0.7,0.0,0.0,85.5
62.44,18.54,9.64,8.64,0.69,0.0,0.0,86.9
63.01,19.99,11.26,4.84,0.7,0.0,0.0,86.9
63.09,20.03,11.28,4.85,0.7,0.0,0.0,87.6
62.32,17.25,7.98,11.56,0.7,0.0,0.0,84.1
63.89,16.39,6.62,11.21,0.75,0.0,0.0,84.1
63.14,16.39,6.62,11.96,0.75,0.0,0.0,84.1
61.39,18.14,6.62,11.96,0.75,0.0,0.0,84.1
61.39,18.89,9.62,8.71,0.25,0.0,0.0,86.9
63.89,18.64,9.62,6.96,0.25,0.0,0.0,84.8
65.0,15.0,6.0,14.0,0.0,0.0,0.0,82.7
65.0,15.0,5.0,14.0,0.0,0.0,0.0,82.0
74.23,2.06,0.0,9.28,14.43,0.0,0.0,76.0
67.1,1.2,10.2,1.4,4.1,12.5,0.0,73.0
65.5,1.3,10.9,2.8,2.9,12.4,0.0,75.0
67.5,1.2,10.2,2.1,3.6,11.2,0.0,76.0
65.3,1.7,10.5,3.2,3.0,11.5,0.0,76.0
68.64,13.33,0.0,0.0,8.16,5.37,0.0,73.0
71.62,12.93,0.0,0.0,7.96,2.98,0.0,75.0
67.8,13.5,0.0,0.0,4.1,12.5,0.0,71.0
67.9,13.5,0.0,0.0,12.3,6.2,0.0,69.0
66.47,13.21,0.0,0.0,8.01,12.21,0.0,67.0
72.5,14.4,0.0,0.0,8.8,0.0,0.0,77.0
71.9,9.4,3.9,0.0,7.2,5.4,0.0,74.0
71.56,7.0,6.1,10.41,4.6,0.2,0.0,32.8
70.17,6.1,5.0,12.81,5.6,0.2,0.0,31.9
70.57,6.31,4.9,14.01,3.9,0.2,0.0,32.2
64.39,9.61,3.51,17.23,4.81,0.3,0.0,33.3
65.12,9.02,3.51,16.53,3.11,2.71,0.0,32.1
65.06,9.12,3.31,16.74,3.31,2.31,0.0,32.2
64.37,9.01,3.8,16.52,3.0,3.1,0.0,32.1
64.33,8.12,3.61,16.93,3.81,2.3,0.0,31.8
64.99,9.42,3.41,16.83,4.91,0.3,0.0,32.3
47.5,21.0,3.6,6.5,13.9,6.9,0.2,79.5
47.0,24.1,4.7,9.0,12.5,2.1,0.2,84.0
47.7,24.1,3.0,8.2,11.5,5.0,0.1,80.2
48.1,23.9,2.2,7.4,13.7,4.2,0.1,80.1
63.33,12.89,4.78,3.55,9.79,1.34,0.0,81.5
47.5,21.0,3.6,6.5,13.9,6.9,0.0,79.5
47.0,24.1,4.7,9.0,12.5,2.1,0.0,84.0
47.7,24.1,3.0,8.2,11.5,5.0,0.0,80.2
48.1,23.9,2.2,7.4,13.7,4.2,0.0,80.1
54.23,18.56,5.01,0.0,3.09,14.65,0.0,79.0
69.8,13.5,5.5,0.0,0.0,8.0,0.0,80.0
69.63,13.09,5.99,0.0,0.3,7.99,0.0,80.0
63.96,24.09,0.0,0.0,1.6,8.0,0.0,77.0
63.14,23.81,1.1,0.0,2.9,7.9,0.0,75.0
66.1,20.4,6.9,2.4,0.1,0.1,0.0,85.4
64.9,18.5,11.5,0.5,0.1,0.1,0.0,90.8
72.8,1.89,3.73,8.12,13.14,0.32,0.0,83.1
64.56,8.95,3.74,1.63,13.49,4.36,0.0,74.8
61.39,18.89,9.62,8.71,0.25,0.0,0.0,86.94
63.89,18.64,9.62,6.96,0.25,0.0,0.0,84.87
65.0,15.0,6.0,14.0,0.0,0.0,0.0,82.8
61.54,16.24,3.56,0.5,13.43,3.57,0.0,73.3
75.12,6.53,0.0,0.0,13.49,0.0,0.0,73.1
73.15,9.2,0.0,0.0,12.76,0.0,0.0,73.2
71.3,11.94,0.0,0.0,11.91,0.0,0.0,73.1
66.4,16.27,0.0,0.0,12.46,0.0,0.0,70.7
73.41,1.45,0.08,10.3,14.74,0.01,0.0,72.1
60.17,16.27,8.1,13.61,0.31,0.2,0.0,87.5
60.57,16.34,9.95,12.65,0.03,0.0,0.0,87.7
60.18,17.15,9.43,12.24,0.0,0.0,0.0,87.5
60.18,17.15,9.43,12.24,0.0,1.0,0.0,86.3
60.18,17.15,9.43,12.24,0.5,0.0,0.0,87.4
60.18,17.15,9.43,12.24,0.0,0.5,0.0,87.0
60.18,17.15,9.43,12.24,0.0,0.5,0.0,86.9
60.93,15.65,10.18,12.24,0.25,0.25,0.0,87.0
60.93,15.65,10.18,12.24,0.0,0.0,0.0,87.1
59.89,21.54,9.08,7.8,1.5,0.0,0.0,92.4
59.88,19.96,9.93,8.53,1.5,0.0,0.0,93.2
59.88,18.54,10.68,9.19,1.5,0.0,0.0,94.5
59.88,17.36,11.31,9.73,1.5,0.0,0.0,94.9
58.64,21.2,10.14,8.74,1.07,0.0,0.0,94.9
58.63,21.21,9.92,8.54,1.5,0.0,0.0,94.6
58.63,21.2,9.44,9.44,1.07,0.0,0.0,94.3
58.32,21.09,10.14,8.74,1.5,0.0,0.0,94.2
58.02,21.01,10.05,8.69,1.07,0.0,0.0,95.1
58.64,21.2,8.73,10.13,1.07,0.0,0.0,93.8
70.65,11.49,3.89,0.0,13.97,0.0,0.0,70.8
74.09,8.16,3.88,0.0,13.87,0.0,0.0,69.7
72.06,8.38,5.3,0.0,14.26,0.0,0.0,70.6
72.58,8.44,6.67,0.0,12.31,0.0,0.0,72.9
70.16,11.42,3.55,0.0,13.88,0.0,0.0,73.0
70.16,11.42,3.55,0.0,13.88,0.0,0.0,72.3
70.51,11.44,3.55,0.0,13.91,0.0,0.0,74.6
71.11,10.05,6.62,0.0,12.22,0.0,0.0,73.1
70.64,11.65,6.58,0.0,11.13,0.0,0.0,72.8
70.39,11.61,5.9,0.0,12.1,0.0,0.0,72.3
69.55,0.0,0.0,8.65,0.0,21.8,0.0,62.7
71.6,10.13,8.01,0.0,10.26,0.0,0.0,74.3
72.12,10.2,9.41,0.0,8.27,0.0,0.0,73.3
64.27,20.7,6.23,0.88,6.96,0.0,0.0,82.0
62.9,23.38,4.87,0.86,4.92,0.0,0.0,83.4
64.37,23.92,4.98,0.88,1.17,0.0,0.0,88.4
64.8,20.86,4.88,4.59,0.98,0.0,0.0,89.6
66.97,24.88,5.05,1.1,1.0,0.0,0.0,90.9
68.85,20.53,3.12,1.74,5.76,0.0,0.0,81.3
61.04,15.97,4.01,0.0,16.99,1.48,0.0,73.0
61.06,17.95,2.99,0.0,15.98,1.45,0.0,72.2
62.15,15.41,2.51,0.0,17.86,0.73,0.25,70.7
63.0,14.99,4.49,0.0,16.01,1.0,0.0,73.7
62.96,15.03,3.49,0.0,16.0,1.0,0.0,72.5
64.02,14.01,3.99,0.0,16.0,1.49,0.0,72.7
64.03,15.0,4.0,0.0,14.99,1.48,0.0,73.1
64.02,15.0,3.0,0.0,16.01,1.47,0.0,71.5
64.99,13.99,2.99,0.0,16.99,0.52,0.0,71.4
65.99,12.98,4.0,0.0,15.0,1.5,0.0,72.7
61.3,13.0,2.0,2.0,14.5,4.9,0.0,71.0
59.3,15.0,2.0,2.0,14.5,4.9,0.0,72.0
58.3,16.0,2.0,2.0,14.5,4.9,0.0,72.0
61.7,15.0,2.0,2.0,14.5,4.5,0.0,71.0
59.3,15.0,3.4,4.0,14.5,3.5,0.0,72.0
59.98,17.28,3.67,0.0,15.79,2.98,0.0,73.0
59.27,15.01,2.0,2.0,19.42,0.0,0.0,72.0
58.8,17.0,3.0,0.5,15.7,4.0,0.0,72.0
77.31,0.12,5.55,0.18,16.43,0.0,0.0,69.7
73.62,4.59,5.11,0.07,16.21,0.0,0.0,71.0
69.6,8.86,5.19,0.08,15.88,0.0,0.0,72.6
65.66,13.08,5.16,0.08,15.63,0.0,0.0,73.5
61.88,17.23,5.05,0.08,15.38,0.0,0.0,74.7
58.46,21.03,4.93,0.07,15.16,0.0,0.0,75.7
54.88,24.83,4.96,0.07,14.89,0.0,0.0,76.5
51.13,28.54,5.41,0.08,14.48,0.0,0.0,78.2
48.38,32.04,4.74,0.07,14.41,0.0,0.0,79.6
45.31,35.43,4.63,0.07,14.21,0.0,0.0,80.2
75.74,0.05,0.07,7.56,16.18,0.0,0.0,66.9
71.69,4.51,0.07,7.41,15.93,0.0,0.0,68.2
68.1,8.66,0.07,7.11,15.67,0.0,0.0,69.1
64.37,12.87,0.06,6.99,15.33,0.0,0.0,71.2
60.59,16.9,0.07,6.96,15.11,0.0,0.0,72.4
57.19,20.61,0.07,6.87,14.89,0.0,0.0,74.4
53.75,24.41,0.08,6.77,14.63,0.0,0.0,76.2
50.51,28.05,0.08,6.72,14.29,0.0,0.0,77.6
47.18,31.49,0.08,6.82,14.08,0.0,0.0,80.0
44.35,34.81,0.07,6.48,13.95,0.0,0.0,81.5
61.98,13.0,7.0,0.2,11.5,6.1,0.02,73.0
60.43,10.22,6.91,0.7,16.33,2.4,0.0,74.1
60.3,10.3,7.1,0.7,16.5,2.4,0.0,74.4
60.46,10.31,7.31,0.7,16.42,2.4,0.0,74.3
60.4,10.3,7.9,0.5,16.5,2.4,0.0,74.1
60.2,21.1,12.1,6.6,0.0,0.0,0.0,98.0
60.2,20.1,13.1,6.5,0.1,0.0,0.0,97.0
60.2,20.1,12.1,7.5,0.1,0.0,0.0,96.0
60.1,20.1,10.1,9.5,0.1,0.0,0.0,95.0
58.1,20.1,12.1,9.5,0.1,0.0,0.0,98.0
58.1,20.1,13.1,8.5,0.1,0.0,0.0,98.0
58.7,20.1,12.6,8.5,0.0,0.0,0.0,98.0
59.1,20.1,12.1,8.5,0.1,0.0,0.0,97.0
58.7,20.6,12.1,8.5,0.0,0.0,0.0,97.0
58.2,21.1,12.1,8.5,0.0,0.0,0.0,98.0
65.2,21.94,8.21,1.06,0.22,0.0,0.0,87.4
73.01,16.79,6.36,0.45,0.09,0.0,0.0,82.6
63.05,26.0,6.88,0.62,0.13,0.0,0.0,88.5
63.68,19.33,12.75,0.75,0.15,0.0,0.0,89.5
64.33,20.46,7.68,4.0,0.18,0.0,0.0,87.1
65.02,21.64,8.1,1.03,0.21,0.0,0.0,86.5
65.04,21.69,8.12,1.03,0.75,0.0,0.0,87.5
60.0,23.6,10.07,2.26,0.44,0.0,0.0,90.1
69.44,13.0,10.68,2.66,0.51,0.0,0.0,85.7
66.76,22.76,5.0,1.65,0.33,0.0,0.0,85.5
71.0,19.0,9.8,0.0,0.0,0.0,0.0,87.3
72.23,20.23,4.73,1.63,0.04,0.0,0.0,85.3
70.6,20.67,5.17,2.07,0.05,0.0,0.0,85.6
72.67,18.6,5.17,2.07,0.05,0.0,0.0,84.2
72.67,20.67,3.1,2.07,0.05,0.0,0.0,84.4
72.67,20.67,5.17,0.0,0.05,0.0,0.0,85.1
72.49,20.49,4.99,1.89,0.05,0.0,0.0,85.6
72.24,20.24,4.74,1.64,0.0,0.0,0.0,87.1
72.84,12.11,12.24,1.32,0.75,0.0,0.0,85.4
70.6,12.78,12.95,1.7,0.98,0.0,0.0,86.4
73.48,10.0,12.9,1.68,0.97,0.0,0.0,84.8
73.55,12.78,10.0,1.7,0.98,0.0,0.0,83.8
73.18,12.43,12.58,0.1,0.86,0.0,0.0,85.3
73.03,12.3,12.43,1.42,0.81,0.0,0.0,84.2
73.03,12.3,12.43,1.42,0.0,0.0,0.0,84.9
77.56,10.0,10.0,0.1,0.0,0.0,0.0,83.6
70.85,18.5,10.25,0.24,0.08,0.0,0.0,86.8
70.6,10.68,15.62,0.1,0.0,0.0,0.0,84.8
64.8,16.6,0.2,13.4,0.0,0.0,0.0,83.3
60.24,19.17,5.05,0.0,15.54,0.0,0.0,77.0
57.61,22.07,4.99,0.0,15.33,0.0,0.0,79.0
59.5,22.08,4.99,0.0,13.43,0.0,0.0,80.0
