Repository: simoncappe/compo_mig

File: code brut/density_table_tableonly.csv (part 1 of 10)
No., Glass No., Data Source, Year, Data Source Number, SiO2, Al2O3, MgO, CaO, Na2O, Density ( g/cm3 ), Density (Predictive Value), Density (Residual)
1, GB02-000066, Handbook of Glass Properties, 1986, v. 001  p. 0054, 96.0, , , , 4.0, 2230.0, , 
2, GB02-000067, Handbook of Glass Properties, 1986, v. 001  p. 0054, 94.0, , , , 6.0, 2250.0, , 
3, GB02-000068, Handbook of Glass Properties, 1986, v. 001  p. 0054, 92.0, , , , 8.0, 2270.0, , 
4, GB02-000069, Handbook of Glass Properties, 1986, v. 001  p. 0054, 90.0, , , , 10.0, 2289.0, , 
5, GB02-000070, Handbook of Glass Properties, 1986, v. 001  p. 0054, 88.0, , , , 12.0, 2308.0, , 
6, GB02-000071, Handbook of Glass Properties, 1986, v. 001  p. 0054, 86.0, , , , 14.0, 2328.0, , 
7, GB02-000072, Handbook of Glass Properties, 1986, v. 001  p. 0054, 84.0, , , , 16.0, 2347.0, , 
8, GB02-000073, Handbook of Glass Properties, 1986, v. 001  p. 0054, 82.0, , , , 18.0, 2365.0, , 
9, GB02-000074, Handbook of Glass Properties, 1986, v. 001  p. 0054, 80.0, , , , 20.0, 2383.0, , 
10, GB02-000075, Handbook of Glass Properties, 1986, v. 001  p. 0054, 78.0, , , , 22.0, 2400.0, , 
11, GB02-000076, Handbook of Glass Properties, 1986, v. 001  p. 0054, 76.0, , , , 24.0, 2418.0, , 
12, GB02-000077, Handbook of Glass Properties, 1986, v. 001  p. 0054, 74.0, , , , 26.0, 2435.0, , 
13, GB02-000078, Handbook of Glass Properties, 1986, v. 001  p. 0054, 72.0, , , , 28.0, 2451.0, , 
14, GB02-000079, Handbook of Glass Properties, 1986, v. 001  p. 0054, 70.0, , , , 30.0, 2466.0, , 
15, GB02-000080, Handbook of Glass Properties, 1986, v. 001  p. 0054, 68.0, , , , 32.0, 2481.0, , 
16, GB02-000081, Handbook of Glass Properties, 1986, v. 001  p. 0054, 66.0, , , , 34.0, 2496.0, , 
17, GB02-000082, Handbook of Glass Properties, 1986, v. 001  p. 0054, 64.0, , , , 36.0, 2509.0, , 
18, GB02-000083, Handbook of Glass Properties, 1986, v. 001  p. 0054, 62.0, , , , 38.0, 2521.0, , 
19, GB02-000142, Handbook of Glass Properties, 1986, v. 001  p. 0055, 60.0, , , , 40.0, 2532.0, , 
20, GB02-000143, Handbook of Glass Properties, 1986, v. 001  p. 0055, 58.0, , , , 42.0, 2541.0, , 
21, GB02-000144, Handbook of Glass Properties, 1986, v. 001  p. 0055, 56.0, , , , 44.0, 2550.0, , 
22, GB02-000145, Handbook of Glass Properties, 1986, v. 001  p. 0055, 54.0, , , , 46.0, 2555.0, , 
23, GB02-000146, Handbook of Glass Properties, 1986, v. 001  p. 0055, 52.0, , , , 48.0, 2558.0, , 
24, GB02-000147, Handbook of Glass Properties, 1986, v. 001  p. 0055, 50.0, , , , 50.0, 2560.0, , 
25, GB03-000165, Handbook of Glass Properties, 1986, v. 001  p. 0056, 60.0, , , 40.0, , 2765.0, , 
26, GB03-000166, Handbook of Glass Properties, 1986, v. 001  p. 0056, 58.0, , , 42.0, , 2798.0, , 
27, GB03-000167, Handbook of Glass Properties, 1986, v. 001  p. 0056, 56.0, , , 44.0, , 2828.0, , 
28, GB03-000168, Handbook of Glass Properties, 1986, v. 001  p. 0056, 54.0, , , 46.0, , 2855.0, , 
29, GB03-000169, Handbook of Glass Properties, 1986, v. 001  p. 0056, 52.0, , , 48.0, , 2880.0, , 
30, GB03-000170, Handbook of Glass Properties, 1986, v. 001  p. 0056, 50.0, , , 50.0, , 2901.0, , 
31, GB03-000171, Handbook of Glass Properties, 1986, v. 001  p. 0056, 48.0, , , 52.0, , 2920.0, , 
32, GB03-000172, Handbook of Glass Properties, 1986, v. 001  p. 0056, 46.0, , , 54.0, , 2937.0, , 
33, GB03-000173, Handbook of Glass Properties, 1986, v. 001  p. 0056, 44.0, , , 56.0, , 2950.0, , 
34, GB03-000174, Handbook of Glass Properties, 1986, v. 001  p. 0056, 42.0, , , 58.0, , 2961.0, , 
35, GB06-000250, Handbook of Glass Properties, 1986, v. 001  p. 0057, 98.0, 2.0, , , , 2220.0, , 
36, GB06-000251, Handbook of Glass Properties, 1986, v. 001  p. 0057, 96.0, 4.0, , , , 2240.0, , 
37, GB06-000252, Handbook of Glass Properties, 1986, v. 001  p. 0057, 94.0, 6.0, , , , 2260.0, , 
38, GB06-000253, Handbook of Glass Properties, 1986, v. 001  p. 0057, 92.0, 8.0, , , , 2281.0, , 
39, GB06-000254, Handbook of Glass Properties, 1986, v. 001  p. 0057, 90.0, 10.0, , , , 2301.0, , 
40, GB06-000255, Handbook of Glass Properties, 1986, v. 001  p. 0057, 88.0, 12.0, , , , 2321.0, , 
41, GB06-000256, Handbook of Glass Properties, 1986, v. 001  p. 0057, 86.0, 14.0, , , , 2342.0, , 
42, GB06-000257, Handbook of Glass Properties, 1986, v. 001  p. 0057, 84.0, 16.0, , , , 2362.0, , 
43, GB06-000258, Handbook of Glass Properties, 1986, v. 001  p. 0057, 82.0, 18.0, , , , 2382.0, , 
44, GB06-000259, Handbook of Glass Properties, 1986, v. 001  p. 0057, 80.0, 20.0, , , , 2403.0, , 
45, GB06-000260, Handbook of Glass Properties, 1986, v. 001  p. 0057, 78.0, 22.0, , , , 2423.0, , 
46, GB06-000261, Handbook of Glass Properties, 1986, v. 001  p. 0057, 76.0, 24.0, , , , 2443.0, , 
47, GB03-000314, Handbook of Glass Properties, 1986, v. 001  p. 0058, 50.0, , 50.0, , , 2750.0, , 
48, GB02-000533, Handbook of Glass Properties, 1986, v. 001  p. 0066, 70.0, , 22.9, , 7.1, 2363.0, , 
49, GB02-000534, Handbook of Glass Properties, 1986, v. 001  p. 0066, 70.0, , 10.0, , 20.0, 2385.0, , 
50, GB02-000535, Handbook of Glass Properties, 1986, v. 001  p. 0066, 75.0, , 14.5, , 10.5, 2390.0, , 
51, GB02-000536, Handbook of Glass Properties, 1986, v. 001  p. 0066, 57.0, , 32.4, , 10.6, 2412.0, , 
52, GB02-000537, Handbook of Glass Properties, 1986, v. 001  p. 0066, 78.0, , 11.0, , 11.0, 2386.0, , 
53, GB02-000538, Handbook of Glass Properties, 1986, v. 001  p. 0066, 77.5, , 11.5, , 11.0, 2389.0, , 
54, GB02-000539, Handbook of Glass Properties, 1986, v. 001  p. 0066, 76.2, , 12.8, , 11.0, 2388.0, , 
55, GB02-000540, Handbook of Glass Properties, 1986, v. 001  p. 0066, 71.8, , 17.2, , 11.0, 2391.0, , 
56, GB02-000541, Handbook of Glass Properties, 1986, v. 001  p. 0066, 65.5, , 23.5, , 11.0, 2394.0, , 
57, GB02-000542, Handbook of Glass Properties, 1986, v. 001  p. 0066, 65.0, , 24.0, , 11.0, 2414.0, , 
58, GB02-000543, Handbook of Glass Properties, 1986, v. 001  p. 0066, 61.7, , 27.3, , 11.0, 2397.0, , 
59, GB02-000544, Handbook of Glass Properties, 1986, v. 001  p. 0066, 59.4, , 29.6, , 11.0, 2402.0, , 
60, GB02-000545, Handbook of Glass Properties, 1986, v. 001  p. 0066, 56.7, , 32.3, , 11.0, 2427.0, , 
61, GB02-000546, Handbook of Glass Properties, 1986, v. 001  p. 0066, 54.7, , 34.3, , 11.0, 2439.0, , 
62, GB02-000547, Handbook of Glass Properties, 1986, v. 001  p. 0066, 65.0, , 23.7, , 11.3, 2403.0, , 
63, GB02-000548, Handbook of Glass Properties, 1986, v. 001  p. 0066, 65.0, , 23.3, , 11.7, 2409.0, , 
64, GB02-000549, Handbook of Glass Properties, 1986, v. 001  p. 0066, 70.0, , 18.2, , 11.8, 2406.0, , 
65, GB02-000550, Handbook of Glass Properties, 1986, v. 001  p. 0066, 65.0, , 21.8, , 13.2, 2425.0, , 
66, GB02-000551, Handbook of Glass Properties, 1986, v. 001  p. 0066, 70.0, , 15.0, , 15.0, 2425.0, , 
67, GB02-000552, Handbook of Glass Properties, 1986, v. 001  p. 0066, 65.0, , 19.1, , 15.9, 2431.0, , 
68, GB02-000553, Handbook of Glass Properties, 1986, v. 001  p. 0066, 69.2, , 14.8, , 16.0, 2425.0, , 
69, GB02-000554, Handbook of Glass Properties, 1986, v. 001  p. 0066, 65.5, , 18.5, , 16.0, 2432.0, , 
70, GB02-000555, Handbook of Glass Properties, 1986, v. 001  p. 0066, 65.0, , 19.0, , 16.0, 2430.0, , 
71, GB02-000556, Handbook of Glass Properties, 1986, v. 001  p. 0066, 61.5, , 22.5, , 16.0, 2441.0, , 
72, GB02-000557, Handbook of Glass Properties, 1986, v. 001  p. 0066, 59.6, , 24.4, , 16.0, 2453.0, , 
73, GB02-000558, Handbook of Glass Properties, 1986, v. 001  p. 0066, 58.3, , 25.7, , 16.0, 2464.0, , 
74, GB02-000559, Handbook of Glass Properties, 1986, v. 001  p. 0066, 57.7, , 26.3, , 16.0, 2462.0, , 
75, GB02-000560, Handbook of Glass Properties, 1986, v. 001  p. 0066, 56.0, , 28.0, , 16.0, 2474.0, , 
76, GB02-000561, Handbook of Glass Properties, 1986, v. 001  p. 0066, 53.5, , 30.5, , 16.0, 2487.0, , 
77, GB02-000562, Handbook of Glass Properties, 1986, v. 001  p. 0066, 65.0, , 18.4, , 16.6, 2436.0, , 
78, GB02-000563, Handbook of Glass Properties, 1986, v. 001  p. 0066, 57.0, , 25.8, , 17.2, 2462.0, , 
79, GB02-000564, Handbook of Glass Properties, 1986, v. 001  p. 0066, 57.0, , 25.1, , 17.9, 2464.0, , 
80, GB02-000565, Handbook of Glass Properties, 1986, v. 001  p. 0066, 70.0, , 11.2, , 18.8, 2432.0, , 
81, GB02-000566, Handbook of Glass Properties, 1986, v. 001  p. 0066, 57.0, , 21.5, , 21.5, 2470.0, , 
82, GB02-000567, Handbook of Glass Properties, 1986, v. 001  p. 0066, 65.0, , 13.1, , 21.9, 2453.0, , 
83, GB02-000568, Handbook of Glass Properties, 1986, v. 001  p. 0066, 64.9, , 13.1, , 22.0, 2453.0, , 
84, GB02-000569, Handbook of Glass Properties, 1986, v. 001  p. 0066, 62.7, , 15.3, , 22.0, 2457.0, , 
85, GB02-000570, Handbook of Glass Properties, 1986, v. 001  p. 0066, 60.3, , 17.7, , 22.0, 2463.0, , 
86, GB02-000571, Handbook of Glass Properties, 1986, v. 001  p. 0066, 58.1, , 19.9, , 22.0, 2471.0, , 
87, GB02-000572, Handbook of Glass Properties, 1986, v. 001  p. 0066, 56.6, , 21.4, , 22.0, 2478.0, , 
88, GB02-000573, Handbook of Glass Properties, 1986, v. 001  p. 0066, 54.6, , 23.4, , 22.0, 2486.0, , 
89, GB02-000574, Handbook of Glass Properties, 1986, v. 001  p. 0066, 53.2, , 24.8, , 22.0, 2491.0, , 
90, GB02-000575, Handbook of Glass Properties, 1986, v. 001  p. 0066, 57.0, , 20.8, , 22.2, 2471.0, , 
91, GB02-000576, Handbook of Glass Properties, 1986, v. 001  p. 0066, 57.0, , 19.8, , 23.2, 2489.0, , 
92, GB02-000577, Handbook of Glass Properties, 1986, v. 001  p. 0066, 65.0, , 9.2, , 25.8, 2465.0, , 
93, GB02-000578, Handbook of Glass Properties, 1986, v. 001  p. 0066, 57.0, , 16.0, , 27.0, 2505.0, , 
94, GB02-000579, Handbook of Glass Properties, 1986, v. 001  p. 0067, 90.14, , , 6.09, 3.77, 2310.0, , 
95, GB02-000580, Handbook of Glass Properties, 1986, v. 001  p. 0067, 89.91, , , 4.28, 5.81, 2311.0, , 
96, GB02-000581, Handbook of Glass Properties, 1986, v. 001  p. 0067, 86.2, , , 3.22, 10.57, 2345.0, , 
97, GB02-000582, Handbook of Glass Properties, 1986, v. 001  p. 0067, 85.56, , , 6.54, 7.89, 2355.0, , 
98, GB02-000583, Handbook of Glass Properties, 1986, v. 001  p. 0067, 83.0, , , 8.1, 8.9, 2389.0, , 
99, GB02-000584, Handbook of Glass Properties, 1986, v. 001  p. 0067, 81.29, , , 12.4, 6.31, 2421.0, , 
100, GB02-000585, Handbook of Glass Properties, 1986, v. 001  p. 0067, 78.14, , , 5.37, 16.49, 2432.0, , 
101, GB02-000586, Handbook of Glass Properties, 1986, v. 001  p. 0067, 77.73, , , 10.68, 11.59, 2455.0, , 
102, GB02-000587, Handbook of Glass Properties, 1986, v. 001  p. 0067, 76.97, , , 8.57, 14.45, 2456.0, , 
103, GB02-000588, Handbook of Glass Properties, 1986, v. 001  p. 0067, 75.51, , , 15.93, 8.55, 2497.0, , 
104, GB02-000589, Handbook of Glass Properties, 1986, v. 001  p. 0067, 75.82, , , 11.77, 12.41, 2485.0, , 
105, GB02-000590, Handbook of Glass Properties, 1986, v. 001  p. 0067, 76.27, , , 5.38, 18.35, 2455.0, , 
106, GB02-000591, Handbook of Glass Properties, 1986, v. 001  p. 0067, 75.04, , , 19.03, 5.93, 2505.0, , 
107, GB02-000592, Handbook of Glass Properties, 1986, v. 001  p. 0067, 75.72, , , 6.18, 18.1, 2468.0, , 
108, GB02-000593, Handbook of Glass Properties, 1986, v. 001  p. 0067, 74.32, , , 21.4, 4.28, 2535.0, , 
109, GB02-000594, Handbook of Glass Properties, 1986, v. 001  p. 0067, 75.2, , , 8.07, 16.72, 2475.0, , 
110, GB02-000595, Handbook of Glass Properties, 1986, v. 001  p. 0067, 75.0, , , 8.03, 16.96, 2477.0, , 
111, GB02-000596, Handbook of Glass Properties, 1986, v. 001  p. 0067, 74.79, , , 10.66, 14.54, 2489.0, , 
112, GB02-000597, Handbook of Glass Properties, 1986, v. 001  p. 0067, 74.65, , , 12.42, 12.93, 2495.0, , 
113, GB02-000598, Handbook of Glass Properties, 1986, v. 001  p. 0067, 74.38, , , 15.92, 9.7, 2506.0, , 
114, GB02-000599, Handbook of Glass Properties, 1986, v. 001  p. 0067, 74.51, , , 10.79, 14.7, 2489.0, , 
115, GB02-000600, Handbook of Glass Properties, 1986, v. 001  p. 0067, 74.5, , , 10.72, 14.78, 2492.0, , 
116, GB02-000601, Handbook of Glass Properties, 1986, v. 001  p. 0067, 73.44, , , 21.42, 5.14, 2532.0, , 
117, GB02-000602, Handbook of Glass Properties, 1986, v. 001  p. 0067, 73.36, , , 21.42, 5.22, 2536.0, , 
118, GB02-000603, Handbook of Glass Properties, 1986, v. 001  p. 0067, 73.33, , , 21.18, 5.48, 2522.0, , 
119, GB02-000604, Handbook of Glass Properties, 1986, v. 001  p. 0067, 69.8, , , 15.97, 14.23, 2557.0, , 
120, GB02-000605, Handbook of Glass Properties, 1986, v. 001  p. 0067, 70.39, , , 7.0, 22.6, 2504.0, , 
121, GB02-000606, Handbook of Glass Properties, 1986, v. 001  p. 0067, 70.49, , , 5.31, 24.2, 2499.0, , 
122, GB02-000607, Handbook of Glass Properties, 1986, v. 001  p. 0067, 69.65, , , 15.01, 15.34, 2548.0, , 
123, GB02-000608, Handbook of Glass Properties, 1986, v. 001  p. 0067, 70.25, , , 5.71, 24.04, 2496.0, , 
124, GB02-000609, Handbook of Glass Properties, 1986, v. 001  p. 0067, 70.15, , , 4.96, 24.88, 2503.0, , 
125, GB02-000610, Handbook of Glass Properties, 1986, v. 001  p. 0067, 69.49, , , 13.87, 16.63, 2540.0, , 
126, GB02-000611, Handbook of Glass Properties, 1986, v. 001  p. 0067, 69.5, , , 5.39, 25.11, 2504.0, , 
127, GB02-000612, Handbook of Glass Properties, 1986, v. 001  p. 0067, 67.92, , , 26.77, 5.3, 2609.0, , 
128, GB02-000613, Handbook of Glass Properties, 1986, v. 001  p. 0067, 68.58, , , 11.53, 19.88, 2544.0, , 
129, GB02-000614, Handbook of Glass Properties, 1986, v. 001  p. 0067, 68.17, , , 11.59, 20.24, 2543.0, , 
130, GB02-000615, Handbook of Glass Properties, 1986, v. 001  p. 0067, 67.55, , , 19.16, 13.29, 2586.0, , 
131, GB02-000616, Handbook of Glass Properties, 1986, v. 001  p. 0067, 68.23, , , 7.52, 24.25, 2520.0, , 
132, GB02-000617, Handbook of Glass Properties, 1986, v. 001  p. 0067, 67.73, , , 10.86, 21.41, 2543.0, , 
133, GB02-000618, Handbook of Glass Properties, 1986, v. 001  p. 0067, 67.11, , , 13.91, 18.97, 2561.0, , 
134, GB02-000619, Handbook of Glass Properties, 1986, v. 001  p. 0067, 66.01, , , 30.31, 3.68, 2655.0, , 
135, GB02-000620, Handbook of Glass Properties, 1986, v. 001  p. 0067, 66.59, , , 16.59, 16.82, 2582.0, , 
136, GB02-000621, Handbook of Glass Properties, 1986, v. 001  p. 0067, 65.62, , , 28.68, 5.69, 2654.0, , 
137, GB02-000622, Handbook of Glass Properties, 1986, v. 001  p. 0067, 66.04, , , 22.03, 11.93, 2613.0, , 
138, GB02-000623, Handbook of Glass Properties, 1986, v. 001  p. 0067, 66.48, , , 10.79, 22.73, 2547.0, , 
139, GB02-000624, Handbook of Glass Properties, 1986, v. 001  p. 0067, 66.08, , , 15.89, 18.03, 2581.0, , 
140, GB02-000625, Handbook of Glass Properties, 1986, v. 001  p. 0067, 65.77, , , 17.08, 17.15, 2591.0, , 
141, GB02-000626, Handbook of Glass Properties, 1986, v. 001  p. 0067, 65.66, , , 16.05, 18.28, 2584.0, , 
142, GB02-000627, Handbook of Glass Properties, 1986, v. 001  p. 0067, 65.53, , , 15.99, 18.47, 2586.0, , 
143, GB02-000628, Handbook of Glass Properties, 1986, v. 001  p. 0067, 64.66, , , 26.68, 8.66, 2656.0, , 
144, GB02-000629, Handbook of Glass Properties, 1986, v. 001  p. 0067, 73.81, , , 13.83, 12.36, 2509.0, , 
145, GB02-000630, Handbook of Glass Properties, 1986, v. 001  p. 0067, 74.21, , , 7.86, 17.92, 2484.0, , 
146, GB02-000631, Handbook of Glass Properties, 1986, v. 001  p. 0067, 74.35, , , 5.49, 20.15, 2469.0, , 
147, GB02-000632, Handbook of Glass Properties, 1986, v. 001  p. 0067, 73.78, , , 12.82, 13.4, 2505.0, , 
148, GB02-000633, Handbook of Glass Properties, 1986, v. 001  p. 0067, 73.69, , , 11.77, 14.53, 2505.0, , 
149, GB02-000634, Handbook of Glass Properties, 1986, v. 001  p. 0067, 72.81, , , 20.17, 7.02, 2541.0, , 
150, GB02-000635, Handbook of Glass Properties, 1986, v. 001  p. 0067, 73.2, , , 14.32, 12.48, 2518.0, , 
151, GB02-000636, Handbook of Glass Properties, 1986, v. 001  p. 0067, 73.18, , , 13.99, 12.82, 2519.0, , 
152, GB02-000637, Handbook of Glass Properties, 1986, v. 001  p. 0067, 73.4, , , 10.71, 15.88, 2501.0, , 
153, GB02-000638, Handbook of Glass Properties, 1986, v. 001  p. 0067, 73.82, , , 3.3, 22.88, 2461.0, , 
154, GB02-000639, Handbook of Glass Properties, 1986, v. 001  p. 0067, 73.52, , , 5.37, 21.11, 2474.0, , 
155, GB02-000640, Handbook of Glass Properties, 1986, v. 001  p. 0067, 72.8, , , 13.88, 13.32, 2519.0, , 
156, GB02-000641, Handbook of Glass Properties, 1986, v. 001  p. 0067, 73.45, , , 4.31, 22.23, 2470.0, , 
157, GB02-000642, Handbook of Glass Properties, 1986, v. 001  p. 0067, 73.01, , , 9.64, 17.34, 2500.0, , 
158, GB02-000643, Handbook of Glass Properties, 1986, v. 001  p. 0067, 71.59, , , 17.04, 11.37, 2546.0, , 
159, GB02-000644, Handbook of Glass Properties, 1986, v. 001  p. 0067, 71.29, , , 20.16, 8.55, 2560.0, , 
160, GB02-000645, Handbook of Glass Properties, 1986, v. 001  p. 0067, 71.94, , , 7.02, 21.04, 2495.0, , 
161, GB02-000646, Handbook of Glass Properties, 1986, v. 001  p. 0067, 71.27, , , 10.8, 17.93, 2518.0, , 
162, GB02-000647, Handbook of Glass Properties, 1986, v. 001  p. 0067, 71.19, , , 8.09, 20.72, 2499.0, , 
163, GB02-000648, Handbook of Glass Properties, 1986, v. 001  p. 0067, 70.4, , , 19.12, 10.48, 2561.0, , 
164, GB02-000649, Handbook of Glass Properties, 1986, v. 001  p. 0067, 69.82, , , 24.97, 5.21, 2594.0, , 
165, GB02-000650, Handbook of Glass Properties, 1986, v. 001  p. 0067, 69.89, , , 21.38, 8.73, 2585.0, , 
166, GB02-000651, Handbook of Glass Properties, 1986, v. 001  p. 0067, 70.91, , , 5.72, 23.37, 2495.0, , 
167, GB02-000652, Handbook of Glass Properties, 1986, v. 001  p. 0067, 70.07, , , 16.66, 13.27, 2553.0, , 
168, GB02-000653, Handbook of Glass Properties, 1986, v. 001  p. 0067, 69.92, , , 14.96, 15.12, 2549.0, , 
169, GB02-000654, Handbook of Glass Properties, 1986, v. 001  p. 0068, 54.92, , , 22.47, 22.6, 2683.0, , 
170, GB02-000655, Handbook of Glass Properties, 1986, v. 001  p. 0068, 54.13, , , 36.41, 9.46, 2773.0, , 
171, GB02-000656, Handbook of Glass Properties, 1986, v. 001  p. 0068, 54.45, , , 29.88, 15.67, 2733.0, , 
172, GB02-000657, Handbook of Glass Properties, 1986, v. 001  p. 0068, 55.4, , , 11.68, 32.92, 2610.0, , 
173, GB02-000658, Handbook of Glass Properties, 1986, v. 001  p. 0068, 53.73, , , 40.47, 5.79, 2808.0, , 
174, GB02-000659, Handbook of Glass Properties, 1986, v. 001  p. 0068, 53.55, , , 42.15, 4.3, 2816.0, , 
175, GB02-000660, Handbook of Glass Properties, 1986, v. 001  p. 0068, 55.31, , , 3.6, 41.09, 2568.0, , 
176, GB02-000661, Handbook of Glass Properties, 1986, v. 001  p. 0068, 54.53, , , 8.08, 37.39, 2587.0, , 
177, GB02-000662, Handbook of Glass Properties, 1986, v. 001  p. 0068, 53.91, , , 15.75, 30.34, 2630.0, , 
178, GB02-000663, Handbook of Glass Properties, 1986, v. 001  p. 0068, 53.36, , , 26.45, 20.18, 2705.0, , 
179, GB02-000664, Handbook of Glass Properties, 1986, v. 001  p. 0068, 52.03, , , 43.79, 4.18, 2838.0, , 
180, GB02-000665, Handbook of Glass Properties, 1986, v. 001  p. 0068, 51.86, , , 43.25, 4.88, 2832.0, , 
181, GB02-000666, Handbook of Glass Properties, 1986, v. 001  p. 0068, 53.04, , , 19.51, 27.45, 2664.0, , 
182, GB02-000667, Handbook of Glass Properties, 1986, v. 001  p. 0068, 52.93, , , 8.11, 38.96, 2601.0, , 
183, GB02-000668, Handbook of Glass Properties, 1986, v. 001  p. 0068, 51.43, , , 28.66, 19.9, 2730.0, , 
184, GB02-000669, Handbook of Glass Properties, 1986, v. 001  p. 0068, 51.96, , , 17.2, 30.84, 2665.0, , 
185, GB02-000670, Handbook of Glass Properties, 1986, v. 001  p. 0068, 50.57, , , 39.74, 9.68, 2807.0, , 
186, GB02-000671, Handbook of Glass Properties, 1986, v. 001  p. 0068, 50.56, , , 39.39, 10.04, 2802.0, , 
187, GB02-000672, Handbook of Glass Properties, 1986, v. 001  p. 0068, 51.02, , , 26.45, 22.53, 2712.0, , 
188, GB02-000673, Handbook of Glass Properties, 1986, v. 001  p. 0068, 50.52, , , 32.31, 17.17, 2761.0, , 
189, GB02-000674, Handbook of Glass Properties, 1986, v. 001  p. 0068, 50.19, , , 35.85, 13.95, 2777.0, , 
190, GB02-000675, Handbook of Glass Properties, 1986, v. 001  p. 0068, 49.85, , , 40.8, 9.35, 2821.0, , 
191, GB02-000676, Handbook of Glass Properties, 1986, v. 001  p. 0068, 50.1, , , 33.33, 16.56, 2764.0, , 
192, GB02-000677, Handbook of Glass Properties, 1986, v. 001  p. 0068, 51.07, , , 13.59, 35.33, 2648.0, , 
193, GB02-000678, Handbook of Glass Properties, 1986, v. 001  p. 0068, 50.38, , , 26.61, 23.01, 2719.0, , 
194, GB02-000679, Handbook of Glass Properties, 1986, v. 001  p. 0068, 65.03, , , 18.96, 16.01, 2595.0, , 
195, GB02-000680, Handbook of Glass Properties, 1986, v. 001  p. 0068, 64.93, , , 13.99, 21.08, 2573.0, , 
196, GB02-000681, Handbook of Glass Properties, 1986, v. 001  p. 0068, 64.18, , , 25.76, 10.06, 2649.0, , 
197, GB02-000682, Handbook of Glass Properties, 1986, v. 001  p. 0068, 65.32, , , 2.59, 32.09, 2509.0, , 
198, GB02-000683, Handbook of Glass Properties, 1986, v. 001  p. 0068, 65.05, , , 3.26, 31.69, 2517.0, , 
199, GB02-000684, Handbook of Glass Properties, 1986, v. 001  p. 0068, 64.62, , , 8.94, 26.43, 2546.0, , 
200, GB02-000685, Handbook of Glass Properties, 1986, v. 001  p. 0068, 63.68, , , 22.75, 13.56, 2638.0, , 
201, GB02-000686, Handbook of Glass Properties, 1986, v. 001  p. 0068, 62.16, , , 30.01, 7.83, 2691.0, , 
202, GB02-000687, Handbook of Glass Properties, 1986, v. 001  p. 0068, 60.97, , , 34.18, 4.85, 2719.0, , 
203, GB02-000688, Handbook of Glass Properties, 1986, v. 001  p. 0068, 61.06, , , 29.68, 9.25, 2694.0, , 
204, GB02-000689, Handbook of Glass Properties, 1986, v. 001  p. 0068, 61.46, , , 10.77, 27.77, 2575.0, , 
205, GB02-000690, Handbook of Glass Properties, 1986, v. 001  p. 0068, 60.09, , , 29.98, 9.93, 2702.0, , 
206, GB02-000691, Handbook of Glass Properties, 1986, v. 001  p. 0068, 59.16, , , 33.77, 7.06, 2729.0, , 
207, GB02-000692, Handbook of Glass Properties, 1986, v. 001  p. 0068, 59.47, , , 24.41, 16.11, 2672.0, , 
208, GB02-000693, Handbook of Glass Properties, 1986, v. 001  p. 0068, 59.52, , , 21.25, 19.22, 2657.0, , 
209, GB02-000694, Handbook of Glass Properties, 1986, v. 001  p. 0068, 57.9, , , 37.35, 4.74, 2761.0, , 
210, GB02-000695, Handbook of Glass Properties, 1986, v. 001  p. 0068, 59.6, , , 7.17, 33.23, 2562.0, , 
211, GB02-000696, Handbook of Glass Properties, 1986, v. 001  p. 0068, 57.78, , , 32.73, 9.48, 2733.0, , 
212, GB02-000697, Handbook of Glass Properties, 1986, v. 001  p. 0068, 58.62, , , 16.03, 25.35, 2618.0, , 
213, GB02-000698, Handbook of Glass Properties, 1986, v. 001  p. 0068, 57.92, , , 25.66, 16.42, 2692.0, , 
214, GB02-000699, Handbook of Glass Properties, 1986, v. 001  p. 0068, 57.13, , , 15.31, 27.56, 2626.0, , 
215, GB02-000700, Handbook of Glass Properties, 1986, v. 001  p. 0068, 56.32, , , 28.59, 15.09, 2712.0, , 
216, GB02-000701, Handbook of Glass Properties, 1986, v. 001  p. 0068, 57.27, , , 9.72, 33.0, 2588.0, , 
217, GB02-000702, Handbook of Glass Properties, 1986, v. 001  p. 0068, 55.86, , , 30.98, 13.16, 2735.0, , 
218, GB02-000703, Handbook of Glass Properties, 1986, v. 001  p. 0068, 56.37, , , 21.43, 22.19, 2665.0, , 
219, GB02-000704, Handbook of Glass Properties, 1986, v. 001  p. 0068, 51.04, , , 12.55, 36.41, 2641.0, , 
220, GB02-000705, Handbook of Glass Properties, 1986, v. 001  p. 0068, 50.01, , , 33.29, 16.69, 2761.0, , 
221, GB02-000706, Handbook of Glass Properties, 1986, v. 001  p. 0068, 49.5, , , 41.42, 9.07, 2820.0, , 
222, GB02-000707, Handbook of Glass Properties, 1986, v. 001  p. 0068, 50.03, , , 29.5, 20.47, 2741.0, , 
223, GB02-000708, Handbook of Glass Properties, 1986, v. 001  p. 0068, 50.49, , , 17.1, 32.41, 2670.0, , 
224, GB02-000709, Handbook of Glass Properties, 1986, v. 001  p. 0068, 49.78, , , 21.51, 28.71, 2696.0, , 
225, GB02-000710, Handbook of Glass Properties, 1986, v. 001  p. 0068, 50.01, , , 16.64, 33.35, 2663.0, , 
226, GB02-000711, Handbook of Glass Properties, 1986, v. 001  p. 0068, 49.19, , , 25.03, 25.77, 2710.0, , 
227, GB02-000712, Handbook of Glass Properties, 1986, v. 001  p. 0068, 47.78, , , 47.23, 4.98, 2867.0, , 
228, GB02-000713, Handbook of Glass Properties, 1986, v. 001  p. 0068, 48.76, , , 23.88, 27.35, 2717.0, , 
229, GB02-000714, Handbook of Glass Properties, 1986, v. 001  p. 0068, 48.71, , , 22.37, 28.92, 2697.0, , 
230, GB02-000715, Handbook of Glass Properties, 1986, v. 001  p. 0068, 46.92, , , 46.11, 6.96, 2859.0, , 
231, GB02-000716, Handbook of Glass Properties, 1986, v. 001  p. 0068, 46.54, , , 37.33, 16.13, 2794.0, , 
232, GB02-000717, Handbook of Glass Properties, 1986, v. 001  p. 0068, 47.09, , , 13.24, 39.66, 2654.0, , 
233, GB02-000718, Handbook of Glass Properties, 1986, v. 001  p. 0068, 45.5, , , 46.99, 7.51, 2863.0, , 
234, GB02-000719, Handbook of Glass Properties, 1986, v. 001  p. 0068, 46.18, , , 18.48, 35.34, 2681.0, , 
235, GB02-000720, Handbook of Glass Properties, 1986, v. 001  p. 0068, 46.52, , , 9.76, 43.72, 2630.0, , 
236, GB02-000721, Handbook of Glass Properties, 1986, v. 001  p. 0068, 45.66, , , 10.86, 43.48, 2640.0, , 
237, GB02-000722, Handbook of Glass Properties, 1986, v. 001  p. 0068, 44.05, , , 47.23, 8.72, 2874.0, , 
238, GB02-000723, Handbook of Glass Properties, 1986, v. 001  p. 0068, 44.21, , , 42.09, 13.69, 2837.0, , 
239, GB02-000724, Handbook of Glass Properties, 1986, v. 001  p. 0068, 43.65, , , 51.86, 4.48, 2902.0, , 
240, GB02-000725, Handbook of Glass Properties, 1986, v. 001  p. 0068, 44.91, , , 21.37, 33.72, 2703.0, , 
241, GB02-000726, Handbook of Glass Properties, 1986, v. 001  p. 0068, 44.18, , , 34.26, 21.56, 2784.0, , 
242, GB02-000727, Handbook of Glass Properties, 1986, v. 001  p. 0068, 40.3, , , 34.04, 25.66, 2800.0, , 
243, GB02-000728, Handbook of Glass Properties, 1986, v. 001  p. 0068, 37.48, , , 24.98, 37.54, 2742.0, , 
244, GB02-001232, Handbook of Glass Properties, 1986, v. 001  p. 0081, 50.32, 2.86, , , 46.82, 2561.0, , 
245, GB02-001233, Handbook of Glass Properties, 1986, v. 001  p. 0081, 50.57, 7.0, , , 42.43, 2550.0, , 
246, GB02-001234, Handbook of Glass Properties, 1986, v. 001  p. 0081, 50.86, 6.71, , , 42.43, 2548.0, , 
247, GB02-001235, Handbook of Glass Properties, 1986, v. 001  p. 0081, 50.89, 9.57, , , 39.54, 2541.0, , 
248, GB02-001236, Handbook of Glass Properties, 1986, v. 001  p. 0081, 50.95, 4.88, , , 44.17, 2553.0, , 
249, GB02-001237, Handbook of Glass Properties, 1986, v. 001  p. 0081, 55.25, 9.83, , , 34.92, 2518.0, , 
250, GB02-001238, Handbook of Glass Properties, 1986, v. 001  p. 0081, 55.56, 6.94, , , 37.5, 2526.0, , 
251, GB02-001239, Handbook of Glass Properties, 1986, v. 001  p. 0081, 55.66, 9.68, , , 34.66, 2516.0, , 
252, GB02-001240, Handbook of Glass Properties, 1986, v. 001  p. 0081, 55.8, 2.88, , , 41.32, 2536.0, , 
253, GB02-001241, Handbook of Glass Properties, 1986, v. 001  p. 0081, 55.94, 4.83, , , 39.23, 2530.0, , 
254, GB02-001242, Handbook of Glass Properties, 1986, v. 001  p. 0081, 60.45, 9.84, , , 29.71, 2490.0, , 
255, GB02-001243, Handbook of Glass Properties, 1986, v. 001  p. 0081, 60.68, 4.86, , , 34.46, 2503.0, , 
256, GB02-001244, Handbook of Glass Properties, 1986, v. 001  p. 0081, 60.76, 2.82, , , 36.42, 2511.0, , 
257, GB02-001245, Handbook of Glass Properties, 1986, v. 001  p. 0081, 60.78, 1.09, , , 38.13, 2517.0, , 
258, GB02-001246, Handbook of Glass Properties, 1986, v. 001  p. 0081, 60.88, 9.59, , , 29.53, 2489.0, , 
259, GB02-001247, Handbook of Glass Properties, 1986, v. 001  p. 0081, 60.97, 6.57, , , 32.46, 2498.0, , 
260, GB02-001248, Handbook of Glass Properties, 1986, v. 001  p. 0081, 64.78, 1.02, , , 34.2, 2492.0, , 
261, GB02-001249, Handbook of Glass Properties, 1986, v. 001  p. 0081, 65.1, 9.96, , , 24.94, 2462.0, , 
262, GB02-001250, Handbook of Glass Properties, 1986, v. 001  p. 0081, 65.7, 4.75, , , 29.55, 2475.0, , 
263, GB02-001251, Handbook of Glass Properties, 1986, v. 001  p. 0081, 65.88, 9.43, , , 24.69, 2458.0, , 
264, GB02-001252, Handbook of Glass Properties, 1986, v. 001  p. 0081, 65.9, 2.87, , , 31.23, 2483.0, , 
265, GB02-001253, Handbook of Glass Properties, 1986, v. 001  p. 0081, 65.92, 2.41, , , 31.67, 2481.0, , 
266, GB02-001254, Handbook of Glass Properties, 1986, v. 001  p. 0081, 66.36, 2.03, , , 31.61, 2481.0, , 
267, GB02-001255, Handbook of Glass Properties, 1986, v. 001  p. 0081, 67.21, 4.45, , , 28.34, 2465.0, , 
268, GB02-001256, Handbook of Glass Properties, 1986, v. 001  p. 0081, 67.75, 2.95, , , 29.3, 2468.0, , 
269, GB02-001257, Handbook of Glass Properties, 1986, v. 001  p. 0081, 68.1, 6.75, , , 25.15, 2454.0, , 
270, GB02-001258, Handbook of Glass Properties, 1986, v. 001  p. 0081, 68.78, 5.77, , , 25.45, 2453.0, , 
271, GB02-001259, Handbook of Glass Properties, 1986, v. 001  p. 0081, 69.99, 0.97, , , 29.04, 2461.0, , 
272, GB02-001260, Handbook of Glass Properties, 1986, v. 001  p. 0081, 70.11, 2.03, , , 27.86, 2457.0, , 
273, GB02-001261, Handbook of Glass Properties, 1986, v. 001  p. 0081, 70.3, 4.86, , , 24.84, 2445.0, , 
274, GB02-001262, Handbook of Glass Properties, 1986, v. 001  p. 0081, 70.63, 4.92, , , 24.45, 2443.0, , 
275, GB02-001263, Handbook of Glass Properties, 1986, v. 001  p. 0081, 70.84, 2.85, , , 26.31, 2451.0, , 
276, GB02-001264, Handbook of Glass Properties, 1986, v. 001  p. 0081, 70.88, 6.49, , , 22.63, 2434.0, , 
277, GB02-001265, Handbook of Glass Properties, 1986, v. 001  p. 0081, 71.08, 9.32, , , 19.6, 2421.0, , 
278, GB02-001266, Handbook of Glass Properties, 1986, v. 001  p. 0081, 73.15, 0.98, , , 25.87, 2440.0, , 
279, GB02-001267, Handbook of Glass Properties, 1986, v. 001  p. 0081, 73.81, 4.69, , , 21.5, 2418.0, , 
280, GB02-001268, Handbook of Glass Properties, 1986, v. 001  p. 0081, 74.75, 0.98, , , 24.27, 2428.0, , 
281, GB02-001269, Handbook of Glass Properties, 1986, v. 001  p. 0081, 74.88, 3.0, , , 22.12, 2416.0, , 
282, GB02-001270, Handbook of Glass Properties, 1986, v. 001  p. 0081, 74.95, 1.07, , , 23.98, 2423.0, , 
283, GB02-001271, Handbook of Glass Properties, 1986, v. 001  p. 0081, 74.98, 2.0, , , 23.02, 2419.0, , 
284, GB02-001272, Handbook of Glass Properties, 1986, v. 001  p. 0081, 75.21, 5.12, , , 19.67, 2403.0, , 
285, GB02-001273, Handbook of Glass Properties, 1986, v. 001  p. 0081, 75.48, 4.82, , , 19.7, 2402.0, , 
286, GB02-001274, Handbook of Glass Properties, 1986, v. 001  p. 0081, 75.61, 2.85, , , 21.54, 2412.0, , 
287, GB02-001275, Handbook of Glass Properties, 1986, v. 001  p. 0081, 77.71, 0.93, , , 21.36, 2401.0, , 
288, GB02-001276, Handbook of Glass Properties, 1986, v. 001  p. 0081, 62.1, 5.1, , , 32.8, 2497.0, , 
289, GB02-001277, Handbook of Glass Properties, 1986, v. 001  p. 0081, 56.3, 14.1, , , 29.6, 2497.0, , 
290, GB02-001278, Handbook of Glass Properties, 1986, v. 001  p. 0081, 51.5, 21.6, , , 26.9, 2503.0, , 
291, GB06-001279, Handbook of Glass Properties, 1986, v. 001  p. 0081, 46.7, 28.0, , , 25.3, 2502.0, , 
292, GB06-001280, Handbook of Glass Properties, 1986, v. 001  p. 0081, 44.9, 33.0, , , 22.1, 2503.0, , 
293, GB06-001281, Handbook of Glass Properties, 1986, v. 001  p. 0081, 42.6, 35.5, , , 21.9, 2498.0, , 
294, GB06-001282, Handbook of Glass Properties, 1986, v. 001  p. 0081, 39.9, 38.3, , , 21.8, 2503.0, , 
295, GB06-001283, Handbook of Glass Properties, 1986, v. 001  p. 0081, 38.8, 40.4, , , 20.8, 2505.0, , 
296, GB03-001738, Handbook of Glass Properties, 1986, v. 001  p. 0091, 50.0, , 47.8, 2.2, , 2777.0, , 
297, GB03-001739, Handbook of Glass Properties, 1986, v. 001  p. 0091, 50.0, , 45.6, 4.4, , 2879.0, , 
298, GB03-001740, Handbook of Glass Properties, 1986, v. 001  p. 0091, 50.0, , 36.5, 13.5, , 2820.0, , 
299, GB03-001741, Handbook of Glass Properties, 1986, v. 001  p. 0091, 44.0, , 32.7, 23.3, , 2920.0, , 
300, GB03-001742, Handbook of Glass Properties, 1986, v. 001  p. 0091, 50.0, , 31.7, 18.3, , 2835.0, , 
301, GB03-001743, Handbook of Glass Properties, 1986, v. 001  p. 0091, 50.0, , 25.0, 25.0, , 2854.0, , 
302, GB03-001744, Handbook of Glass Properties, 1986, v. 001  p. 0091, 50.0, , 21.7, 28.3, , 2858.0, , 
303, GB03-001745, Handbook of Glass Properties, 1986, v. 001  p. 0091, 40.8, , 20.3, 38.9, , 2967.0, , 
304, GB03-001746, Handbook of Glass Properties, 1986, v. 001  p. 0091, 50.0, , 19.7, 30.3, , 2872.0, , 
305, GB03-001747, Handbook of Glass Properties, 1986, v. 001  p. 0091, 50.0, , 14.4, 35.6, , 2881.0, , 
306, GB03-001748, Handbook of Glass Properties, 1986, v. 001  p. 0091, 50.0, , 8.4, 41.6, , 2892.0, , 
307, GB03-001749, Handbook of Glass Properties, 1986, v. 001  p. 0091, 44.2, , 4.9, 50.9, , 2953.0, , 
308, GB03-001750, Handbook of Glass Properties, 1986, v. 001  p. 0091, 50.0, , 2.8, 47.2, , 2899.0, , 
309, GB06-001786, Handbook of Glass Properties, 1986, v. 001  p. 0093, 62.92, 11.77, 25.31, , , 2558.0, , 
310, GB06-001787, Handbook of Glass Properties, 1986, v. 001  p. 0093, 65.89, 15.4, 18.7, , , 2519.0, , 
311, GB06-001788, Handbook of Glass Properties, 1986, v. 001  p. 0093, 67.78, 13.72, 18.5, , , 2497.0, , 
312, GB06-001789, Handbook of Glass Properties, 1986, v. 001  p. 0093, 69.62, 12.06, 18.31, , , 2481.0, , 
313, GB06-001790, Handbook of Glass Properties, 1986, v. 001  p. 0093, 69.4, 14.37, 16.23, , , 2487.0, , 
314, GB06-001791, Handbook of Glass Properties, 1986, v. 001  p. 0093, 68.69, 15.56, 15.75, , , 2500.0, , 
315, GB06-001792, Handbook of Glass Properties, 1986, v. 001  p. 0093, 69.39, 15.6, 15.0, , , 2487.0, , 
316, GB06-001793, Handbook of Glass Properties, 1986, v. 001  p. 0093, 71.27, 13.89, 14.84, , , 2469.0, , 
317, GB06-001794, Handbook of Glass Properties, 1986, v. 001  p. 0093, 71.57, 14.99, 13.43, , , 2465.0, , 
318, GB06-001795, Handbook of Glass Properties, 1986, v. 001  p. 0093, 73.04, 14.34, 12.62, , , 2452.0, , 
319, GB06-001796, Handbook of Glass Properties, 1986, v. 001  p. 0093, 69.15, 19.4, 11.45, , , 2498.0, , 
320, GB06-001797, Handbook of Glass Properties, 1986, v. 001  p. 0093, 72.99, 15.81, 11.2, , , 2456.0, , 
321, GB06-001798, Handbook of Glass Properties, 1986, v. 001  p. 0093, 76.67, 12.38, 10.96, , , 2410.0, , 
322, GB03-002809, Handbook of Glass Properties, 1986, v. 001  p. 0093, 18.92, 40.64, , 40.44, , 2847.0, , 
323, GB03-002810, Handbook of Glass Properties, 1986, v. 001  p. 0093, 24.5, 36.1, , 39.4, , 2827.0, , 
324, GB03-002811, Handbook of Glass Properties, 1986, v. 001  p. 0093, 35.0, 27.5, , 37.5, , 2805.0, , 
325, GB03-002812, Handbook of Glass Properties, 1986, v. 001  p. 0093, 46.5, 16.3, , 37.2, , 2800.0, , 
326, GB03-002813, Handbook of Glass Properties, 1986, v. 001  p. 0093, 44.5, 19.7, , 35.8, , 2760.0, , 
327, GB03-002814, Handbook of Glass Properties, 1986, v. 001  p. 0093, 53.25, 12.51, , 34.23, , 2763.0, , 
328, GB03-002815, Handbook of Glass Properties, 1986, v. 001  p. 0093, 47.6, 19.1, , 33.3, , 2772.0, , 
329, GB03-002816, Handbook of Glass Properties, 1986, v. 001  p. 0093, 61.2, 6.0, , 32.8, , 2728.0, , 
330, GB03-002817, Handbook of Glass Properties, 1986, v. 001  p. 0093, 65.0, 2.9, , 32.1, , 2661.0, , 
331, GB03-002818, Handbook of Glass Properties, 1986, v. 001  p. 0093, 41.2, 29.4, , 29.4, , 2754.0, , 
332, GB03-002819, Handbook of Glass Properties, 1986, v. 001  p. 0093, 48.8, 21.9, , 29.3, , 2735.0, , 
333, GB03-002820, Handbook of Glass Properties, 1986, v. 001  p. 0093, 44.4, 27.8, , 27.8, , 2735.0, , 
334, GB03-002821, Handbook of Glass Properties, 1986, v. 001  p. 0093, 49.4, 23.4, , 27.2, , 2720.0, , 
335, GB03-002822, Handbook of Glass Properties, 1986, v. 001  p. 0093, 42.1, 31.6, , 26.3, , 2748.0, , 
336, GB03-002823, Handbook of Glass Properties, 1986, v. 001  p. 0093, 47.4, 26.3, , 26.3, , 2722.0, , 
337, GB03-002824, Handbook of Glass Properties, 1986, v. 001  p. 0093, 46.2, 28.2, , 25.6, , 2731.0, , 
338, GB03-002825, Handbook of Glass Properties, 1986, v. 001  p. 0093, 48.1, 26.6, , 25.3, , 2714.0, , 
339, GB03-002826, Handbook of Glass Properties, 1986, v. 001  p. 0093, 50.0, 25.0, , 25.0, , 2704.0, , 
340, GB03-002827, Handbook of Glass Properties, 1986, v. 001  p. 0093, 53.6, 22.0, , 24.4, , 2686.0, , 
341, GB03-002828, Handbook of Glass Properties, 1986, v. 001  p. 0093, 57.1, 19.1, , 23.8, , 2661.0, , 
342, GB03-002829, Handbook of Glass Properties, 1986, v. 001  p. 0093, 60.5, 16.3, , 23.2, , 2641.0, , 
343, GB03-002830, Handbook of Glass Properties, 1986, v. 001  p. 0093, 50.6, 26.6, , 22.8, , 2700.0, , 
344, GB03-002831, Handbook of Glass Properties, 1986, v. 001  p. 0093, 54.6, 22.7, , 22.7, , 2671.0, , 
345, GB03-002832, Handbook of Glass Properties, 1986, v. 001  p. 0093, 63.7, 13.6, , 22.7, , 2623.0, , 
346, GB03-002833, Handbook of Glass Properties, 1986, v. 001  p. 0093, 66.7, 11.1, , 22.2, , 2593.0, , 
347, GB03-002834, Handbook of Glass Properties, 1986, v. 001  p. 0093, 58.4, 20.8, , 20.8, , 2640.0, , 
348, GB03-002835, Handbook of Glass Properties, 1986, v. 001  p. 0093, 51.3, 28.2, , 20.5, , 2688.0, , 
349, GB03-002836, Handbook of Glass Properties, 1986, v. 001  p. 0093, 60.0, 20.0, , 20.0, , 2624.0, , 
350, GB03-002837, Handbook of Glass Properties, 1986, v. 001  p. 0093, 61.6, 19.2, , 19.2, , 2605.0, , 
351, GJ02-003982, Glass Science and Technology, 1983, v. 056  p. 0281, 65.0, , , , 35.0, 2419.0, , 
352, GJ02-003984, Glass Science and Technology, 1983, v. 056  p. 0281, 70.0, , , , 30.0, 2459.0, , 
353, GJ02-003986, Glass Science and Technology, 1983, v. 056  p. 0281, 75.0, , , , 25.0, 2419.0, , 
354, GJ06-005415, J. American Ceramic Soc., 1970, v. 053  p. 0005, 50.0, 13.0, , , 37.0, 2510.0, , 
355, GJ06-005417, J. American Ceramic Soc., 1970, v. 053  p. 0005, 55.0, 15.0, , , 30.0, 2470.0, , 
356, GJ02-005450, J. Ceramic Soc. Japan, 1985, v. 093  p. 0013, 80.0, , , , 20.0, 2410.0, , 
357, GI02-008256, Proc. ICG, 1980, v. 012  p. 0385, 60.0, 10.0, , , 30.0, 2501.0, , 
358, GJ03-008306, Glass Science and Technology, 1978, v. 051  p. 0008, 82.0, , , 8.0, 10.0, 2405.0, , 
359, GJ03-008307, Glass Science and Technology, 1978, v. 051  p. 0008, 78.5, , , 8.0, 13.5, 2421.0, , 
360, GJ03-008308, Glass Science and Technology, 1978, v. 051  p. 0008, 76.0, , , 8.0, 16.0, 2455.0, , 
361, GJ03-008309, Glass Science and Technology, 1978, v. 051  p. 0008, 73.0, , , 8.0, 19.0, 2449.0, , 
362, GJ03-008310, Glass Science and Technology, 1978, v. 051  p. 0008, 70.5, , , 8.0, 21.5, 2502.0, , 
363, GJ03-008311, Glass Science and Technology, 1978, v. 051  p. 0008, 70.5, , , 11.0, 18.5, 2548.0, , 
364, GJ03-008312, Glass Science and Technology, 1978, v. 051  p. 0008, 80.0, , , 10.0, 10.0, 2423.0, , 
365, GJ03-008313, Glass Science and Technology, 1978, v. 051  p. 0008, 70.5, , , 25.0, 4.5, 2563.0, , 
366, GJ03-008314, Glass Science and Technology, 1978, v. 051  p. 0008, 76.5, , , 13.5, 10.0, 2470.0, , 
367, GJ03-008315, Glass Science and Technology, 1978, v. 051  p. 0008, 65.0, , , 25.0, 10.0, 2622.0, , 
368, GJ03-008316, Glass Science and Technology, 1978, v. 051  p. 0008, 72.5, , , 17.5, 10.0, 2526.0, , 
369, GJ03-008317, Glass Science and Technology, 1978, v. 051  p. 0008, 70.5, , , 17.5, 12.0, 2528.0, , 
370, GJ03-008318, Glass Science and Technology, 1978, v. 051  p. 0008, 70.5, , , 19.5, 10.0, 2548.0, , 
371, GJ03-008319, Glass Science and Technology, 1978, v. 051  p. 0008, 70.5, , , 22.0, 7.5, 2567.0, , 
372, GJ03-008320, Glass Science and Technology, 1978, v. 051  p. 0008, 78.5, , , 11.5, 10.0, 2444.0, , 
373, GJ03-008321, Glass Science and Technology, 1978, v. 051  p. 0008, 75.0, , , 15.0, 10.0, 2490.0, , 
374, GJ03-008322, Glass Science and Technology, 1978, v. 051  p. 0008, 62.5, , , 27.5, 10.0, 2667.0, , 
375, GJ03-008323, Glass Science and Technology, 1978, v. 051  p. 0008, 74.7, , , 9.5, 15.8, 2497.0, , 
376, GJ03-008324, Glass Science and Technology, 1978, v. 051  p. 0008, 70.2, , , 18.6, 11.2, 2548.0, , 
377, GJ02-008382, Glass Science and Technology, 1979, v. 052  p. 0127, 73.83, , , 10.69, 15.47, 2496.0, , 
378, GJ02-008383, Glass Science and Technology, 1979, v. 052  p. 0127, 73.83, , , 10.69, 15.47, 2494.0, , 
379, GJ02-008405, Glass Science and Technology, 1981, v. 054  p. 0089, 75.0, , , , 25.0, 2430.0, , 
380, GJ06-008535, Glass Science and Technology, 1986, v. 059  p. 0189, 60.0, 10.0, , 30.0, , 2690.0, , 
381, GJ06-008539, Glass Science and Technology, 1986, v. 059  p. 0189, 60.0, 10.0, 30.0, , , 2610.0, , 
382, GJ06-008542, Glass Science and Technology, 1986, v. 059  p. 0053, 40.0, 10.0, , 50.0, , 2950.0, ,
