Repository: simoncappe/compo_mig

File: code brut/ymo.csv
,SiO2,Al2O3,MgO,CaO,Na2O,K2O,SO3,Young
0,67.55,0.0,0.0,0.0,24.88,7.56,0.0,59.2
1,72.04,8.15,0.0,0.0,19.81,0.0,0.0,65.0
2,67.13,8.14,0.0,0.0,24.73,0.0,0.0,63.5
3,68.69,3.89,2.89,5.48,17.75,1.3,0.0,60.76
4,73.0,1.0,4.0,5.0,17.0,0.0,0.0,69.58
5,74.24,0.21,0.0,1.51,23.9,0.0,0.0,58.12
6,73.99,0.28,0.0,2.61,22.97,0.0,0.0,60.53
7,74.14,0.38,0.0,3.81,21.52,0.0,0.0,62.07
8,73.79,0.58,0.15,4.5,20.78,0.0,0.0,62.99
9,73.22,0.3,0.21,6.26,19.39,0.0,0.0,65.67
10,74.4,0.31,0.24,7.45,17.2,0.0,0.0,66.69
11,71.32,0.0,0.0,0.0,23.08,5.59,0.0,62.5
12,70.81,1.72,4.07,5.66,17.74,0.0,0.0,72.0
13,67.13,8.14,0.0,0.0,24.73,0.0,0.0,63.9
14,67.13,8.14,0.0,0.0,24.73,0.0,0.0,60.28
15,67.13,8.14,0.0,0.0,24.73,0.0,0.0,64.0
16,72.14,6.72,0.0,0.0,21.14,0.0,0.0,64.5
17,66.95,8.12,0.0,0.0,24.69,0.0,0.0,65.0
18,77.44,0.0,0.0,0.0,14.98,7.59,0.0,59.2
19,50.54,25.73,23.73,0.0,0.0,0.0,0.0,109.4
20,52.2,28.2,17.2,0.0,0.0,0.0,0.0,108.0
21,52.2,27.4,17.2,0.0,0.0,0.0,0.0,111.4
22,52.0,27.5,16.7,0.0,0.0,0.0,0.0,110.2
23,52.2,26.2,17.4,0.0,0.0,0.0,0.0,108.7
24,52.2,28.0,17.0,0.0,0.0,0.0,0.0,108.2
25,52.03,32.1,15.86,0.0,0.0,0.0,0.0,104.1
26,55.0,30.0,12.0,3.0,0.0,0.0,0.0,100.8
27,55.89,31.61,12.5,0.0,0.0,0.0,0.0,102.0
28,51.0,31.0,15.0,3.0,0.0,0.0,0.0,98.3
29,51.0,31.0,15.0,0.0,0.0,0.0,0.0,98.0
30,55.37,31.48,12.45,0.0,0.0,0.0,0.0,100.0
31,55.89,31.61,12.5,0.0,0.0,0.0,0.0,101.0
32,52.16,30.56,14.63,0.12,0.05,0.01,0.0,103.2
33,54.08,25.02,16.49,0.14,0.05,0.02,0.0,100.7
34,52.36,30.68,16.6,0.14,0.08,0.0,0.0,105.2
35,51.8,30.37,13.26,4.39,0.08,0.004434,0.0,103.4
36,56.11,21.64,22.24,0.0,0.0,0.0,0.0,106.4
37,57.62,17.78,24.6,0.0,0.0,0.0,0.0,104.4
38,53.2,20.0,24.1,0.0,0.0,0.0,0.0,100.5
39,54.0,18.6,24.0,0.0,0.0,0.0,0.0,101.2
40,52.2,21.0,24.8,0.0,0.0,0.0,0.0,103.9
41,53.2,21.0,22.5,0.0,0.0,0.0,0.0,104.0
42,53.2,24.1,21.4,0.0,0.0,0.0,0.0,102.4
43,57.0,18.6,23.8,0.0,0.0,0.0,0.0,102.4
44,54.0,18.3,24.0,0.0,0.0,0.0,0.0,104.4
45,52.5,19.0,23.8,0.0,0.0,0.0,0.0,100.5
46,54.2,24.2,17.6,0.0,0.0,0.0,0.0,109.6
47,53.2,24.1,18.6,0.0,0.0,0.0,0.0,105.2
48,50.5,24.5,22.2,0.0,0.0,0.0,0.0,104.4
49,54.0,19.2,23.4,0.0,0.0,0.0,0.0,101.7
50,54.0,19.2,24.5,0.0,0.0,0.0,0.0,101.2
51,57.77,21.3,18.87,0.15,0.05,0.02,0.0,101.8
52,56.33,24.93,16.76,0.14,0.05,0.02,0.0,101.9
53,53.83,24.92,18.06,0.15,0.05,0.02,0.0,101.0
54,51.59,32.97,0.0,0.0,15.43,0.0,0.0,78.0
55,57.65,26.34,0.0,0.0,16.01,0.0,0.0,71.2
56,56.81,29.66,0.0,0.0,13.52,0.0,0.0,73.7
57,51.62,32.85,0.0,0.0,15.53,0.0,0.0,77.0
58,55.92,29.65,0.0,0.0,14.42,0.0,0.0,72.3
59,51.13,28.54,5.41,0.08,14.48,0.0,0.0,78.2
60,50.51,28.05,0.08,6.72,14.29,0.0,0.0,77.6
61,51.13,28.54,5.41,0.08,14.48,0.0,0.0,77.59
62,50.53,28.05,0.08,6.72,14.29,0.0,0.0,78.24
63,58.1,25.1,1.32,0.0,15.25,0.0,0.0,71.0
64,55.89,25.13,0.0,0.0,15.27,0.0,0.0,80.0
65,54.85,25.44,2.84,0.0,12.12,0.0,0.0,72.0
66,50.01,30.77,2.77,0.0,11.83,0.0,0.0,75.0
67,54.94,31.07,0.0,0.0,9.44,0.0,0.0,83.3
68,53.95,26.8,1.77,0.0,13.12,2.75,0.0,71.0
69,53.62,24.26,0.0,0.0,22.12,0.0,0.0,73.0
70,54.78,23.58,0.0,0.0,21.64,0.0,0.0,72.0
71,56.41,19.14,5.05,0.0,19.4,0.0,0.0,72.0
72,54.2,17.75,6.12,0.35,21.58,0.0,0.0,73.3
73,53.82,22.05,4.98,0.0,19.15,0.0,0.0,73.0
74,55.72,22.06,4.98,0.0,17.24,0.0,0.0,73.0
75,65.06,15.77,0.0,0.0,19.17,0.0,0.0,69.8
76,65.06,15.77,0.0,0.0,19.17,0.0,0.0,70.0
77,61.04,15.97,4.01,0.0,16.99,1.48,0.0,73.0
78,62.15,15.41,2.51,0.0,17.86,0.73,0.25,70.7
79,64.99,13.99,2.99,0.0,16.99,0.52,0.0,71.4
80,59.27,15.01,2.0,2.0,19.42,0.0,0.0,72.0
81,61.93,11.24,5.95,0.0,18.28,0.0,0.0,72.2
82,58.8,13.9,5.76,0.36,20.88,0.3,0.0,71.9
83,60.0,14.0,8.0,0.0,18.0,0.0,0.0,73.0
84,61.32,11.25,1.91,2.65,19.53,2.97,0.0,71.0
85,63.11,22.94,0.0,0.0,13.95,0.0,0.0,71.9
86,61.0,17.0,4.0,0.0,13.0,3.0,0.0,71.54
87,62.1,18.59,0.0,0.0,15.07,0.0,0.0,71.81
88,60.9,24.31,0.0,0.0,14.78,0.0,0.0,70.6
89,66.14,18.7,0.0,0.0,15.16,0.0,0.0,68.63
90,61.14,17.23,2.01,0.0,12.73,4.52,0.0,71.0
91,58.48,18.59,4.01,0.0,11.85,5.02,0.0,72.0
92,60.98,17.03,2.0,0.0,10.72,5.5,0.0,68.0
93,61.61,17.06,2.01,0.0,10.74,5.51,0.0,68.0
94,61.43,17.45,1.99,0.0,12.06,5.45,0.0,72.0
95,61.21,17.4,1.98,0.0,12.02,5.44,0.0,72.0
96,61.17,17.5,2.01,0.2,12.72,4.52,0.0,71.0
97,58.54,19.15,4.02,0.4,11.86,5.02,0.0,72.0
98,61.2,17.62,2.01,0.1,10.77,5.53,0.0,68.0
99,61.83,17.65,2.02,0.1,10.78,5.54,0.0,68.0
100,61.24,17.66,1.98,0.2,12.02,5.44,0.0,72.0
101,61.06,17.95,2.99,0.0,15.98,1.45,0.0,72.2
102,59.98,17.28,3.67,0.0,15.79,2.98,0.0,73.0
103,58.8,17.0,3.0,0.5,15.7,4.0,0.0,72.0
104,61.88,17.23,5.05,0.08,15.38,0.0,0.0,74.7
105,58.46,21.03,4.93,0.07,15.16,0.0,0.0,75.7
106,60.59,16.9,0.07,6.96,15.11,0.0,0.0,72.4
107,60.24,19.17,5.05,0.0,15.54,0.0,0.0,77.0
108,59.5,22.08,4.99,0.0,13.43,0.0,0.0,80.0
109,58.73,19.29,6.35,0.0,15.63,0.0,0.0,79.0
110,62.56,17.69,5.09,0.0,14.66,0.0,0.0,76.0
111,62.17,19.18,5.05,0.0,13.6,0.0,0.0,77.0
112,64.94,17.82,6.41,0.0,10.83,0.0,0.0,79.0
113,59.9,17.9,2.9,1.0,12.3,5.0,0.0,72.0
114,59.9,17.9,2.9,1.0,13.3,4.0,0.0,72.0
115,59.8,18.0,2.9,1.0,14.3,3.0,0.0,72.0
116,59.7,18.0,2.9,1.0,15.3,2.1,0.0,72.0
117,62.19,18.91,2.36,0.04,13.48,0.01,0.0,70.725
118,62.07,18.85,2.28,0.03,12.41,1.38,0.0,70.2006
119,62.2,18.91,2.07,0.41,13.43,0.01,0.0,70.7388
120,61.97,18.76,2.02,0.42,12.42,1.38,0.0,70.8285
121,61.97,18.82,2.07,0.05,13.5,0.04,0.0,70.104
122,61.61,18.73,2.07,0.04,12.62,1.35,0.0,70.7043
123,61.66,18.73,1.73,0.41,12.48,1.38,0.0,71.484
124,61.52,18.68,1.69,0.04,12.55,1.38,0.0,70.5732
125,60.24,19.17,5.05,0.0,15.54,0.0,0.0,72.0
126,59.5,22.08,4.99,0.0,13.43,0.0,0.0,75.0
127,58.73,19.29,6.35,0.0,15.63,0.0,0.0,74.0
128,63.13,19.18,5.06,0.0,12.63,0.0,0.0,78.0
129,60.03,19.1,5.03,0.0,12.58,0.0,0.0,72.0
130,59.7,22.16,5.63,0.0,12.51,0.0,0.0,75.0
131,59.27,21.47,5.68,0.0,8.73,0.0,0.0,72.3
132,60.53,17.65,5.71,0.0,14.63,1.48,0.0,74.5
133,60.63,20.58,1.47,0.0,12.88,0.0,0.0,68.7447
134,60.98,20.33,1.41,0.0,12.83,0.0,0.0,69.1656
135,61.42,20.03,1.47,0.0,12.84,0.0,0.0,69.0276
136,60.13,22.55,3.15,0.0,14.17,0.0,0.0,73.63
137,62.3,17.49,4.08,0.44,12.56,0.0,0.0,73.0
138,62.89,20.71,5.04,0.0,11.13,0.0,0.0,77.0
139,64.19,19.04,0.01,0.06,11.58,0.73,0.0,67.5096
140,63.53,17.14,1.9,0.0,14.65,0.0,0.0,69.4968
141,58.76,22.43,3.17,1.83,13.46,0.0,0.0,75.3
142,59.48,23.29,3.07,0.0,14.16,0.0,0.0,74.0
143,62.84,20.52,1.51,0.03,11.32,0.0,0.0,69.552
144,65.4,16.98,2.36,0.43,11.77,3.05,0.0,75.0
145,60.49,19.75,1.74,0.41,12.13,1.36,0.0,70.0212
146,61.69,18.71,1.7,0.42,12.23,1.35,0.0,70.1799
147,61.22,19.57,1.51,0.04,13.67,0.01,0.0,69.621
148,61.25,19.69,1.36,0.03,13.12,0.01,0.0,70.1937
149,61.43,19.64,1.12,0.05,13.16,0.01,0.0,68.2617
150,61.33,19.62,1.52,0.03,13.07,0.01,0.0,69.5934
151,61.47,19.53,1.49,0.03,12.88,0.01,0.0,69.1449
152,61.6,18.0,3.0,0.0,14.5,2.0,0.0,71.0
153,62.1,21.5,1.3,0.0,14.7,0.0,0.0,70.0
154,60.87,19.82,2.04,0.04,13.19,0.04,0.0,69.7314
155,61.97,18.81,1.72,0.42,13.18,0.01,0.0,71.2356
156,61.59,19.48,1.29,0.03,12.85,0.01,0.0,71.0631
157,61.78,19.53,1.48,0.03,12.8,0.01,0.0,69.4002
158,60.95,19.27,1.85,0.1,12.65,0.95,0.0,70.6008
159,61.41,19.63,1.12,0.05,13.16,0.04,0.0,68.2617
160,59.5,19.3,1.0,2.0,15.1,2.1,0.0,72.0
161,59.4,18.7,2.9,1.0,15.0,2.0,0.0,72.0
162,60.8,18.0,3.0,0.0,15.1,2.1,0.0,71.0
163,61.5,18.0,3.0,0.0,14.5,2.0,0.0,71.0
164,61.0,21.0,2.0,0.0,15.5,0.0,0.0,70.0
165,59.1,21.0,2.0,0.0,16.4,0.0,0.0,70.0
166,62.28,18.76,0.0,3.29,11.4,0.0,0.0,69.8763
167,60.62,19.31,0.0,0.0,15.59,0.0,0.0,70.0
168,62.56,17.69,5.09,0.0,14.66,0.0,0.0,72.0
169,64.94,17.82,6.41,0.0,10.83,0.0,0.0,75.0
170,59.61,18.1,5.02,0.0,15.35,0.0,0.0,75.0
171,59.1,18.81,4.96,0.0,13.34,0.0,0.0,75.0
172,60.73,19.81,5.01,0.0,13.49,0.0,0.0,76.0
173,61.7,19.8,1.5,0.0,13.2,0.0,0.0,68.0
174,59.56,18.16,5.0,0.0,15.36,0.0,0.0,75.2
175,60.1,19.12,5.04,0.0,13.56,0.0,0.0,71.5
176,59.03,17.88,3.0,1.0,12.09,5.0,0.0,72.0
177,58.44,20.38,1.0,2.0,15.08,2.1,0.0,72.0
178,60.3,18.9,2.9,0.0,15.1,0.0,0.0,70.0
179,59.93,17.98,3.0,0.0,14.19,0.0,0.0,69.0
180,58.63,19.38,3.0,1.0,14.89,2.1,0.0,72.0
181,60.9,19.9,2.0,0.0,14.7,0.0,0.0,69.0
182,61.6,17.9,3.0,0.0,14.6,2.0,0.0,71.0
183,60.0,21.0,2.0,0.0,15.5,0.0,0.0,70.0
184,58.75,23.01,1.82,0.0,12.96,0.14,0.0,69.0276
185,60.13,22.55,3.15,0.0,14.17,0.0,0.0,73.6299
186,60.0,19.0,2.9,0.0,10.1,3.1,0.0,69.0
187,61.1,18.9,2.0,0.0,13.6,1.5,0.0,70.0
188,59.0,23.0,2.0,0.0,14.5,0.0,0.0,71.0
189,61.33,17.98,3.0,0.0,14.49,2.0,0.0,71.0
190,58.49,22.77,2.51,0.03,12.55,0.28,0.0,71.691
191,61.0,20.95,1.57,0.03,12.67,0.0,0.0,69.345
192,61.38,20.8,1.77,0.03,12.27,0.01,0.0,69.621
193,61.3,20.6,1.9,0.03,12.45,0.0,0.0,69.414
194,60.3,21.0,1.21,0.03,12.47,0.03,0.0,67.689
195,62.1,21.5,1.3,0.0,14.7,0.0,0.0,71.0
196,59.0,19.9,1.9,1.0,15.1,2.1,0.0,72.0
197,59.4,18.7,2.9,1.0,12.0,5.0,0.0,73.0
198,59.7,19.5,2.9,1.0,14.8,1.1,0.0,72.0
199,62.0,19.0,2.0,0.0,15.5,0.0,0.0,70.0
200,60.0,21.0,2.0,0.0,16.5,0.0,0.0,70.0
201,61.0,19.0,1.5,0.0,13.5,2.0,0.0,70.0
202,59.4,21.6,2.0,0.0,16.6,0.0,0.0,70.0
203,61.78,20.65,5.02,0.0,12.55,0.0,0.0,75.0
204,59.68,18.98,5.0,0.0,14.43,0.0,0.0,78.0
205,60.37,19.19,5.02,0.0,14.08,0.0,0.0,76.0
206,58.5,19.5,3.0,1.0,15.0,2.0,0.0,72.0
207,62.0,18.0,3.0,0.5,15.0,1.0,0.0,71.0
208,61.5,18.0,3.0,0.5,14.5,2.0,0.0,71.0
209,59.0,21.0,4.0,0.0,14.5,0.0,0.0,73.0
210,60.0,20.0,3.0,0.0,16.5,0.0,0.0,71.0
211,61.0,19.0,1.5,0.0,14.0,1.5,0.0,70.0
212,60.1,21.0,2.0,0.0,16.4,0.0,0.0,70.0
213,61.75,19.74,1.48,0.03,12.83,0.0,0.0,69.069
214,60.5,20.84,1.46,0.03,12.73,0.01,0.0,71.4357
215,58.76,22.19,1.45,0.04,12.69,0.01,0.0,72.2775
216,62.17,19.18,5.05,0.0,13.6,0.0,0.0,73.0
217,59.47,18.92,4.36,0.0,15.34,0.0,0.0,76.0
218,58.42,18.44,3.13,0.0,15.77,0.0,0.0,69.6
219,62.22,18.92,2.36,0.04,13.49,0.01,0.0,70.725
220,60.34,19.67,1.74,0.04,12.28,1.37,0.0,70.0557
221,61.53,19.75,1.44,0.04,13.13,0.01,0.0,69.0
222,62.04,19.06,1.45,0.05,13.22,0.06,0.0,69.4002
223,61.82,19.38,1.46,0.03,12.76,0.01,0.0,69.0759
224,58.45,18.45,3.13,0.0,15.78,0.0,0.06,69.6
225,65.34,16.83,3.47,0.0,13.51,0.0,0.0,77.349
226,65.66,16.87,3.49,0.0,13.58,0.0,0.0,78.453
227,64.74,16.69,3.43,0.0,13.43,0.0,0.0,82.593
228,64.11,16.72,3.46,0.0,13.44,0.0,0.0,81.696
229,61.89,20.85,1.71,0.03,11.56,0.14,0.0,69.1449
230,63.07,17.57,3.79,0.0,12.62,2.95,0.0,71.0
231,59.94,18.12,5.02,0.0,14.98,1.4,0.0,75.0
232,59.24,17.47,5.36,0.0,15.91,1.48,0.0,78.0
233,60.99,16.87,5.27,0.0,15.63,0.89,0.0,73.0
234,60.82,16.82,5.25,0.0,15.57,1.19,0.0,74.0
235,61.9,19.7,1.5,0.0,13.2,0.0,0.0,69.0
236,62.29,19.0,1.52,0.49,12.3,0.0,0.0,69.0
237,62.78,19.0,1.52,0.0,12.3,0.0,0.0,68.0
238,61.57,18.0,3.0,0.08,14.5,2.0,0.0,70.0
239,59.24,21.44,5.71,0.0,13.61,0.0,0.0,76.4
240,58.8,19.0,4.38,0.0,16.36,1.46,0.0,73.0
241,60.26,19.66,1.42,0.4,12.25,1.38,0.0,70.3248
242,61.36,18.88,1.77,0.05,12.59,1.22,0.0,71.1735
243,61.39,19.68,1.37,0.03,13.36,0.01,0.0,69.3312
244,61.65,19.66,1.46,0.03,13.0,0.01,0.0,69.138
245,61.4,19.66,1.43,0.03,12.87,0.01,0.0,69.0621
246,59.65,23.16,1.21,0.0,13.89,0.0,0.0,70.9
247,58.46,21.03,4.93,0.07,15.16,0.0,0.0,74.44
248,62.05,20.2,1.69,0.03,12.03,0.14,0.0,68.6205
249,61.85,20.52,1.76,0.03,11.89,0.14,0.0,68.7861
250,59.63,21.46,1.82,0.0,12.49,0.85,0.0,68.0
251,59.0,23.6,1.6,0.0,15.3,0.0,0.0,70.0
252,61.48,18.0,3.0,0.0,14.5,2.0,0.0,71.0
253,62.0,18.0,3.0,0.0,15.0,1.0,0.0,71.0
254,60.0,19.0,4.0,0.0,15.5,0.0,0.0,71.0
255,61.8,16.8,5.3,0.0,15.2,0.9,0.0,72.0
256,59.1,23.6,1.6,0.0,15.3,0.0,0.0,71.0
257,64.02,17.31,1.87,0.0,12.44,4.36,0.0,73.6
258,69.81,15.79,0.0,0.0,14.4,0.0,0.0,70.9
259,67.47,12.72,0.0,0.0,15.46,0.0,0.0,71.57
260,69.33,13.79,0.0,0.0,8.38,6.36,0.0,73.0
261,69.3,13.8,0.0,0.0,8.4,6.4,0.0,73.0
262,71.3,11.94,0.0,0.0,11.91,0.0,0.0,73.1
263,70.65,11.49,3.89,0.0,13.97,0.0,0.0,70.8
264,72.06,8.38,5.3,0.0,14.26,0.0,0.0,70.6
265,72.58,8.44,6.67,0.0,12.31,0.0,0.0,72.9
266,70.16,11.42,3.55,0.0,13.88,0.0,0.0,73.0
267,70.16,11.42,3.55,0.0,13.88,0.0,0.0,72.3
268,71.11,10.05,6.62,0.0,12.22,0.0,0.0,73.1
269,70.64,11.65,6.58,0.0,11.13,0.0,0.0,72.8
270,70.39,11.61,5.9,0.0,12.1,0.0,0.0,72.3
271,69.6,8.86,5.19,0.08,15.88,0.0,0.0,72.6
272,69.29,12.33,4.88,0.0,13.5,0.0,0.0,70.0
273,67.79,12.41,6.22,0.0,13.58,0.0,0.0,73.0
274,69.89,11.53,4.56,0.0,14.02,0.0,0.0,69.7
275,70.19,13.05,3.87,0.0,12.89,0.0,0.0,70.0
276,69.82,11.73,5.29,0.0,13.16,0.0,0.0,73.0
277,70.92,9.82,5.2,0.0,14.06,0.0,0.0,73.0
278,70.49,11.53,4.56,0.0,13.42,0.0,0.0,69.9
279,68.89,13.21,3.93,0.0,13.97,0.0,0.0,72.0
280,71.95,11.34,3.83,0.0,12.88,0.0,0.0,72.0
281,70.46,11.41,5.16,0.0,12.97,0.0,0.0,73.0
282,69.68,12.31,4.54,0.0,13.47,0.0,0.0,70.0
283,70.53,13.01,3.21,0.0,13.25,0.0,0.0,71.0
284,70.3,11.24,4.9,0.0,13.56,0.0,0.0,70.0
285,70.24,11.25,5.23,0.0,13.28,0.0,0.0,70.0
286,71.73,10.0,5.6,0.0,12.67,0.0,0.0,70.0
287,71.14,10.32,5.59,0.0,12.95,0.0,0.0,70.0
288,71.29,10.48,5.59,0.0,12.64,0.0,0.0,71.0
289,69.7,13.37,2.95,0.0,13.98,0.0,0.0,71.0
290,70.65,11.49,3.89,0.0,13.97,0.0,0.0,71.0
291,71.11,10.05,6.62,0.0,12.22,0.0,0.0,73.0
292,70.64,11.65,6.58,0.0,11.13,0.0,0.0,73.0
293,70.06,9.91,5.88,0.0,10.54,3.05,0.0,72.0
294,67.99,14.9,2.37,0.0,14.74,0.0,0.0,70.242
295,66.94,15.61,1.9,0.0,14.84,0.0,0.0,69.9246
296,68.48,15.74,0.0,0.0,15.31,0.0,0.0,70.1247
297,71.37,11.46,3.24,0.0,13.93,0.0,0.0,71.0
298,68.01,13.59,1.77,0.44,14.19,1.62,0.0,73.0
299,73.76,9.25,0.0,0.0,8.49,6.45,0.0,71.0
300,70.88,9.98,5.19,0.0,13.95,0.0,0.0,71.2
301,71.14,10.32,5.59,0.0,12.95,0.0,0.0,70.2
302,68.0,10.0,8.0,0.0,14.0,0.0,0.0,72.0
303,67.68,11.11,6.06,0.0,13.13,2.02,0.0,71.0
304,67.37,16.01,0.0,0.0,12.98,0.0,0.0,69.6
305,69.76,10.92,1.59,0.0,9.76,4.0,0.0,72.5
306,68.67,11.02,1.33,0.0,10.88,4.14,0.0,72.4
307,66.69,11.81,1.52,0.0,12.33,3.69,0.0,72.6
308,68.76,10.99,1.92,0.44,15.23,1.94,0.0,70.3
309,70.36,9.82,3.24,0.0,12.65,2.73,0.0,72.2
310,70.05,12.88,1.91,0.0,14.68,0.0,0.0,69.7659
311,72.19,11.31,1.28,0.0,14.74,0.0,0.0,69.828
312,71.61,0.0,3.81,10.13,14.04,0.0,0.0,64.0
313,71.65,1.68,1.68,9.5,13.66,1.58,0.0,66.85
314,67.8,5.0,1.5,11.5,13.0,1.0,0.0,70.56
315,67.8,5.0,3.5,9.0,11.5,3.0,0.0,70.56
316,72.49,0.0,3.9,8.4,13.8,0.42,0.0,72.5
317,72.7,1.0,3.9,8.4,13.0,0.6,0.0,73.0
318,72.0,2.0,3.0,9.0,14.0,0.0,0.0,70.56
319,72.0,1.04,3.96,9.98,13.02,0.0,0.0,72.41
320,72.57,0.0,0.0,9.44,14.01,2.49,0.0,72.73
321,72.97,0.1,3.89,8.93,13.7,0.03,0.25,72.5
322,74.95,0.6,0.0,10.78,9.78,3.89,0.0,70.56
323,72.5,1.5,3.0,10.0,13.0,0.0,0.0,66.93
324,74.89,0.45,0.28,9.35,14.87,0.0,0.0,68.95
325,74.53,0.38,0.3,10.37,14.21,0.0,0.0,71.06
326,74.85,0.0,0.31,11.67,13.01,0.0,0.0,67.76
327,71.44,0.6,4.03,9.6,13.98,0.03,0.3,73.0
328,73.33,2.52,0.0,11.1,12.27,0.78,0.0,75.0
329,70.5,0.89,5.05,8.91,13.66,0.0,0.0,66.0
330,68.42,5.02,0.0,13.58,9.8,0.0,0.0,77.8
331,71.66,0.6,4.12,9.65,13.67,0.3,0.0,70.0
332,67.78,2.12,0.1,8.59,16.16,5.15,0.0,68.0
333,71.34,0.71,1.02,9.18,11.48,5.1,0.0,73.6
334,73.11,1.89,3.74,8.41,12.85,0.0,0.0,72.0
335,73.09,1.72,4.09,8.53,12.57,0.0,0.0,74.2
336,71.79,0.07,1.03,9.24,11.55,5.14,0.0,73.6
337,73.32,0.52,4.18,8.69,13.29,0.0,0.0,73.0
338,70.72,0.11,3.71,8.53,13.45,0.07,0.0,77.3
339,71.07,0.89,4.15,8.42,13.27,0.23,0.0,74.3
340,69.5,1.91,3.11,8.44,14.4,0.07,0.0,75.47
341,68.23,2.87,1.64,9.21,15.0,0.92,0.0,75.1
342,68.26,2.87,1.65,9.21,14.79,0.92,0.0,75.37
343,68.34,2.87,1.65,9.24,14.51,0.92,0.0,75.86
344,67.9,2.85,1.64,9.16,14.7,0.92,0.0,75.3
345,69.04,2.4,1.7,9.12,13.41,0.75,0.0,78.2
346,72.29,0.6,4.02,9.64,13.45,0.0,0.0,73.0
347,71.2,1.65,0.07,11.83,14.74,0.01,0.0,73.1
348,72.63,0.0,4.06,9.76,13.55,0.0,0.0,72.0
349,72.13,0.69,4.03,9.7,13.45,0.0,0.0,72.0
350,71.2,1.65,0.07,11.83,14.74,0.01,0.0,70.5
351,73.91,1.69,0.07,9.52,11.89,2.92,0.0,67.5
352,71.95,1.65,0.08,10.49,9.89,5.94,0.0,68.0
353,70.71,0.11,3.71,8.53,13.45,0.07,0.0,77.3
354,73.18,0.52,4.18,8.86,13.26,0.0,0.0,73.0
355,67.35,0.0,6.95,9.67,16.03,0.0,0.0,76.0
356,72.26,0.52,4.04,9.71,13.47,0.0,0.0,72.0
357,71.71,0.69,4.18,8.85,14.41,0.16,0.0,74.0
358,74.23,2.06,0.0,9.28,14.43,0.0,0.0,76.0
359,73.41,1.45,0.08,10.3,14.74,0.01,0.0,72.1
360,72.07,1.8,3.89,8.59,13.08,0.5,0.0,74.2
361,73.19,1.01,3.52,8.47,13.1,0.6,0.0,73.3
362,70.25,1.2,2.0,11.28,11.08,0.8,0.0,73.2
363,74.0,1.0,0.5,11.0,13.0,0.5,0.0,72.0
364,74.26,2.51,0.0,9.56,13.59,0.0,0.0,71.9
365,73.64,2.57,0.67,9.18,13.86,0.0,0.0,72.5
366,72.85,2.51,1.26,9.58,13.69,0.0,0.0,72.5
367,72.31,2.58,2.0,9.72,13.31,0.0,0.0,73.3
368,70.93,2.59,2.57,9.73,13.9,0.0,0.2,73.6
369,70.14,2.58,3.26,9.62,14.29,0.0,0.0,74.0
370,69.67,2.64,3.93,9.74,13.91,0.0,0.0,74.0
371,69.03,2.5,4.6,9.84,13.91,0.0,0.0,75.6
372,73.14,2.61,1.93,8.69,13.51,0.0,0.0,72.7
373,71.17,2.57,1.99,10.69,13.5,0.0,0.0,74.0
374,70.38,2.53,1.93,11.48,13.6,0.0,0.0,73.8
375,69.21,2.59,1.93,12.49,13.7,0.0,0.0,74.9
376,68.29,2.52,1.93,13.43,13.7,0.0,0.0,75.6
377,71.93,2.13,0.67,11.3,13.89,0.0,0.0,73.7
378,73.21,1.45,0.08,10.28,14.71,0.009998,0.009998,73.1
379,69.54,1.9,0.03,13.68,10.43,4.42,0.0,72.8
380,69.91,1.91,1.01,12.31,10.44,4.42,0.0,73.1
381,70.69,1.57,4.77,8.49,13.6,0.88,0.0,76.3
382,70.24,1.92,0.01,14.04,12.38,1.41,0.0,74.4
383,71.23,1.95,2.56,10.48,12.37,1.41,0.0,75.1
384,70.72,1.19,3.76,11.22,10.23,2.88,0.0,76.3
385,72.0,0.6,4.27,8.73,13.78,0.4,0.2,71.0
386,68.09,3.43,4.44,9.87,11.72,0.01,0.22,78.3
387,68.72,1.88,4.52,8.52,12.0,0.01,0.21,79.3
388,73.18,0.7,4.5,8.91,12.71,0.0,0.0,72.0
389,74.0,1.3,0.2,10.5,13.5,0.3,0.2,72.0
390,71.48,1.72,4.21,8.69,12.95,0.95,0.0,73.0
391,72.61,0.0,4.12,9.55,13.72,0.0,0.0,72.0
392,72.01,1.81,4.01,8.63,13.04,0.5,0.0,73.0
393,72.1,1.8,4.0,8.6,13.0,0.5,0.0,73.0
394,74.43,1.71,2.02,9.39,12.45,0.0,0.0,73.2
395,70.68,1.1,4.0,9.81,13.81,0.5,0.0,70.0
396,67.11,4.33,0.07,12.45,12.04,0.0,0.0,81.0
397,67.73,4.03,1.93,10.45,12.17,0.0,0.0,81.3
398,68.12,3.9,3.82,8.39,12.05,0.0,0.0,80.8
399,58.33,25.0,15.0,0.0,0.0,0.0,0.0,97.23
400,56.66,25.0,15.0,0.0,0.0,0.0,0.0,97.98
401,57.1,23.8,12.4,1.9,0.0,0.0,0.0,106.0
402,57.1,23.8,12.4,1.9,0.0,0.0,0.0,110.0
403,56.2,23.0,16.1,0.0,0.0,0.0,0.0,102.4
404,58.0,20.0,14.0,8.0,0.0,0.0,0.0,97.6
405,56.0,20.0,16.0,8.0,0.0,0.0,0.0,100.1
406,57.8,19.3,9.7,7.6,0.21,0.46,0.0,96.9
407,53.86,24.93,16.42,4.57,0.08,0.0,0.0,102.7
408,57.22,21.11,16.03,3.71,0.21,0.0,0.0,100.0
409,53.38,24.69,13.35,6.79,0.05,0.02,0.0,100.9
410,53.71,24.85,15.06,4.55,0.05,0.02,0.0,102.2
411,53.54,24.77,13.71,4.54,0.05,0.02,0.0,100.0
412,67.0,21.0,4.0,8.0,0.0,0.0,0.0,87.22
413,66.97,24.88,5.05,1.1,1.0,0.0,0.0,90.9
414,66.76,22.76,5.0,1.65,0.33,0.0,0.0,85.5
415,70.6,20.67,5.17,2.07,0.05,0.0,0.0,85.6
416,72.49,20.49,4.99,1.89,0.05,0.0,0.0,85.6
417,72.24,20.24,4.74,1.64,0.0,0.0,0.0,87.1
418,68.5,20.5,2.5,7.5,0.0,0.0,0.0,87.0
419,68.5,20.5,2.5,7.5,0.0,0.0,0.0,86.3
420,68.5,20.5,2.5,7.5,0.0,0.0,0.0,85.8
421,67.0,23.0,6.5,3.5,0.0,0.0,0.0,91.0
422,72.0,2.0,2.0,8.0,15.0,1.0,0.0,76.6
423,72.0,2.0,4.0,7.0,14.0,1.0,0.0,73.4
424,68.07,2.01,4.02,8.03,12.55,1.0,0.0,72.52
425,71.0,3.0,5.0,7.0,13.0,1.0,0.0,70.56
426,70.5,2.0,3.0,4.2,12.2,5.3,0.2,73.03
427,72.77,1.5,4.1,5.71,14.51,0.3,0.2,71.65
428,73.1,0.0,0.0,2.18,14.74,5.03,0.0,72.09
429,68.04,4.34,0.57,7.95,11.81,2.82,0.0,73.5
430,75.0,2.0,0.0,2.0,13.0,4.0,0.0,72.52
431,74.11,2.55,2.69,7.48,12.39,0.78,0.0,72.0
432,74.89,2.57,5.43,3.78,12.53,0.79,0.0,71.0
433,74.23,2.06,1.03,8.25,13.4,1.03,0.0,70.56
434,72.0,2.0,4.0,8.0,13.0,1.0,0.0,70.56
435,72.5,1.2,4.31,6.42,14.36,1.2,0.0,72.0
436,71.59,2.08,2.8,6.27,15.39,0.59,0.58,71.9
437,70.53,1.39,3.62,7.61,13.61,0.9,0.0,76.2
438,71.36,1.35,3.68,7.75,13.69,0.77,0.0,74.0
439,71.28,1.35,3.68,7.75,13.61,0.76,0.0,75.0
440,71.44,1.35,3.69,7.76,13.31,0.77,0.0,74.9
441,71.34,1.35,3.69,7.75,13.33,0.76,0.0,75.0
442,71.55,1.35,3.7,7.77,12.39,0.77,0.0,76.3
443,71.0,1.74,4.1,7.96,13.84,0.8,0.0,75.4
444,70.93,1.88,4.02,7.96,13.61,0.96,0.0,75.6
445,69.63,1.71,3.2,8.27,14.53,0.23,0.0,75.14
446,69.4,2.4,4.7,7.58,14.33,1.49,0.0,73.86
447,71.79,2.07,4.1,6.73,13.58,1.63,0.0,75.9
448,71.31,1.35,3.68,7.74,13.68,0.77,0.0,74.0
449,72.39,1.88,3.79,8.29,12.7,0.95,0.0,72.0
450,73.62,4.59,5.11,0.07,16.21,0.0,0.0,71.0
451,74.34,1.9,2.9,6.5,10.79,0.3,0.0,76.0
452,70.37,3.35,6.89,0.28,10.99,7.11,0.0,73.0
453,73.58,8.16,3.87,0.0,14.39,0.0,0.0,73.0
454,73.83,2.53,1.9,7.7,14.01,0.0,0.0,72.0
455,73.34,2.02,3.22,7.72,13.59,0.0,0.0,73.2
456,74.02,2.01,4.53,5.86,13.5,0.0,0.0,72.8
457,73.98,2.11,6.08,3.92,13.8,0.0,0.0,71.4
458,73.91,2.19,7.57,1.94,14.3,0.0,0.0,70.7
459,74.09,8.16,3.88,0.0,13.87,0.0,0.0,72.3
460,70.9,4.3,7.41,2.65,13.79,0.95,0.0,73.0
461,68.6,4.31,8.18,2.85,15.1,0.96,0.0,73.0
462,71.04,4.31,8.03,1.33,14.34,0.95,0.0,72.0
463,70.67,4.28,6.5,3.86,13.74,0.95,0.0,74.0
464,70.4,4.27,5.53,5.16,13.69,0.95,0.0,74.0
465,68.34,4.29,7.13,4.25,15.04,0.95,0.0,74.0
466,68.05,4.28,6.09,5.65,14.98,0.95,0.0,74.0
467,68.92,4.3,7.48,3.5,14.85,0.95,0.0,73.0
468,68.47,4.3,7.62,3.6,15.06,0.95,0.0,74.0
469,69.26,4.29,6.85,4.15,14.5,0.95,0.0,74.0
470,68.8,4.29,6.99,4.15,14.82,0.95,0.0,74.0
471,69.94,4.27,5.67,5.26,13.91,0.95,0.0,74.0
472,69.45,4.27,5.74,5.36,14.23,0.95,0.0,74.0
473,68.12,4.26,7.84,3.86,14.39,1.53,0.0,76.8
474,68.34,4.12,6.5,5.05,14.91,1.08,0.0,76.2
475,68.43,4.16,5.54,6.12,14.8,0.95,0.0,75.9
476,68.22,4.36,4.33,7.26,14.86,0.96,0.0,75.3
477,68.73,5.02,4.14,7.32,14.3,0.49,0.0,75.6
478,68.71,5.02,4.14,7.32,13.84,0.97,0.0,75.4
479,68.71,5.02,4.14,7.32,13.24,1.57,0.0,75.2
480,70.5,3.08,4.15,7.09,14.87,0.32,0.0,75.0
481,70.38,3.07,4.15,7.08,14.52,0.8,0.0,74.8
482,70.2,3.06,4.14,7.06,13.98,1.57,0.0,74.4
483,70.12,3.06,4.13,7.05,13.75,1.88,0.0,74.3
484,68.72,5.02,4.14,7.32,14.6,0.2,0.0,75.6
485,71.29,1.9,5.19,7.73,12.36,1.53,0.0,75.6
486,72.35,1.9,4.01,6.71,15.03,0.0,0.0,72.0
487,72.53,6.77,0.0,7.73,12.97,0.0,0.0,73.6
488,71.97,1.86,4.69,7.82,12.99,0.31,0.19,72.0
489,74.36,0.86,4.23,6.26,13.93,0.32,0.0,71.4
490,74.22,0.86,4.22,6.25,13.9,0.32,0.0,75.4
491,73.02,0.84,4.15,6.14,13.68,0.32,0.0,74.7
492,71.6,0.82,4.07,6.02,13.41,0.31,0.0,72.0
493,72.73,0.85,2.83,8.26,13.9,0.63,0.0,70.8
494,71.97,3.07,2.69,8.05,13.44,0.78,0.0,73.0
495,60.2,18.0,9.0,6.7,1.6,0.0,0.0,86.12
496,65.0,25.0,10.0,0.0,0.0,0.0,0.0,85.5
497,66.09,24.3,9.61,0.0,0.0,0.0,0.0,91.0
498,64.36,24.82,10.31,0.0,0.0,0.0,0.0,85.75
499,64.32,24.82,8.99,0.0,0.0,0.0,0.0,79.35
500,63.77,24.53,9.82,0.0,0.0,0.0,0.0,93.15
501,64.32,24.82,8.99,0.0,0.0,0.0,0.0,86.25
502,63.77,24.53,9.82,0.0,0.0,0.0,0.0,77.28
503,65.0,25.0,10.0,0.0,0.0,0.0,0.0,86.24
504,62.1,18.4,11.0,5.1,0.0,0.0,0.0,91.0
505,63.01,19.99,11.26,4.84,0.7,0.0,0.0,86.94
506,63.07,20.03,11.28,4.85,0.7,0.0,0.0,87.63
507,63.01,19.99,11.26,4.84,0.7,0.0,0.0,86.9
508,63.09,20.03,11.28,4.85,0.7,0.0,0.0,87.6
509,63.89,18.64,9.62,6.96,0.25,0.0,0.0,84.8
510,64.9,18.5,11.5,0.5,0.1,0.1,0.0,90.8
511,63.89,18.64,9.62,6.96,0.25,0.0,0.0,84.87
512,59.89,21.54,9.08,7.8,1.5,0.0,0.0,92.4
513,60.2,21.1,12.1,6.6,0.0,0.0,0.0,98.0
514,60.2,20.1,13.1,6.5,0.1,0.0,0.0,97.0
515,60.2,20.1,12.1,7.5,0.1,0.0,0.0,96.0
516,63.68,19.33,12.75,0.75,0.15,0.0,0.0,89.5
517,60.0,23.6,10.07,2.26,0.44,0.0,0.0,90.1
518,59.81,18.3,12.82,0.0,6.57,0.0,0.0,89.2
519,62.1,16.73,12.56,0.0,6.1,0.0,0.0,88.4
520,62.58,17.76,13.04,0.0,5.14,0.0,0.0,85.2
521,59.2,20.1,12.6,8.0,0.0,0.0,0.0,88.0
522,61.4,19.0,12.9,6.5,0.1,0.0,0.0,86.0
523,66.05,23.05,10.55,0.0,0.0,0.0,0.0,89.908
524,66.5,23.4,9.8,0.0,0.0,0.0,0.0,89.908
525,59.2,20.1,12.6,8.0,0.1,0.0,0.0,97.0
526,59.1,21.1,12.1,7.5,0.1,0.0,0.0,97.0
527,59.1,20.1,13.1,7.5,0.1,0.0,0.0,98.0
528,58.6,20.6,12.6,8.0,0.1,0.0,0.0,98.0
529,62.2,21.1,12.1,4.6,0.0,0.0,0.0,96.0
530,61.2,21.1,12.1,5.6,0.0,0.0,0.0,97.0
531,59.59,17.48,10.65,8.24,0.23,0.38,0.0,94.4
532,59.53,17.46,10.64,8.23,0.23,0.38,0.0,94.4
533,59.39,16.96,9.83,7.62,0.21,1.03,0.0,95.3
534,59.48,16.85,11.13,6.92,0.21,1.05,0.0,96.1
535,64.0,20.0,8.5,7.5,0.0,0.0,0.0,94.1
536,65.0,19.0,8.5,7.5,0.0,0.0,0.0,91.4
537,60.32,20.47,11.74,7.27,0.1,0.0,0.0,96.0
538,65.66,22.19,8.49,0.0,0.25,0.0,0.0,86.6
539,59.32,18.15,13.04,0.0,7.02,0.0,0.0,89.2
540,58.57,24.07,13.88,2.47,0.06,0.13,0.0,94.9
541,59.62,18.74,11.32,5.11,0.11,0.19,0.0,95.8
542,58.97,19.09,10.32,6.31,0.13,0.3,0.0,95.0
543,58.97,19.09,10.82,5.81,0.13,0.3,0.0,95.4
544,58.97,19.09,11.52,5.11,0.13,0.3,0.0,96.3
545,58.97,19.09,12.52,4.11,0.13,0.3,0.0,96.5
546,58.96,19.09,13.53,3.11,0.13,0.3,0.0,95.7
547,58.96,19.09,14.03,2.81,0.14,0.31,0.0,95.2
548,59.12,18.84,11.42,5.31,0.14,0.3,0.0,96.0
549,60.12,19.04,11.82,3.91,0.12,0.21,0.0,95.6
550,58.8,18.7,12.1,5.3,0.15,0.23,0.0,95.8
551,59.5,17.16,10.43,7.63,0.21,0.34,0.0,94.1
552,59.47,17.05,9.73,8.22,0.22,0.37,0.0,95.6
553,58.41,19.14,10.22,8.32,0.22,0.2,0.0,93.1
554,58.42,19.27,9.43,8.13,0.14,0.31,0.0,92.2
555,58.41,19.27,9.74,7.83,0.11,0.3,0.0,93.4
556,58.4,19.3,9.95,8.1,0.14,0.19,0.0,93.8
557,59.63,18.74,11.32,6.41,0.08,0.17,0.0,94.1
558,59.63,18.74,11.32,6.01,0.11,0.19,0.0,94.6
559,58.96,19.09,12.53,4.11,0.13,0.3,0.0,96.5
560,59.12,18.84,11.12,6.01,0.14,0.3,0.0,95.1
561,61.47,18.02,11.61,3.8,0.15,0.3,0.0,94.9
562,59.3,17.4,10.6,8.2,0.23,0.38,0.0,94.4
563,59.6,16.9,9.6,8.3,0.21,0.41,0.0,96.3
564,59.98,16.95,9.73,8.02,0.21,0.42,0.0,95.2
565,59.29,17.08,11.05,8.14,0.23,0.37,0.0,94.4
566,59.48,16.85,11.23,6.82,0.23,0.51,0.0,96.9
567,59.48,16.85,9.93,8.32,0.23,0.36,0.0,94.8
568,58.7,19.45,11.33,7.32,0.4,0.34,0.0,93.1
569,58.7,18.65,11.03,8.12,0.4,0.34,0.0,92.5
570,59.7,18.85,11.83,6.42,0.4,0.34,0.0,93.3
571,59.86,17.84,11.83,8.17,0.4,0.34,0.0,93.4
572,6.23,42.26,4.18,47.33,0.0,0.0,0.0,109.4
573,6.23,42.26,4.18,47.33,0.0,0.0,0.0,109.2
574,5.0,47.01,5.0,42.99,0.0,0.0,0.0,110.2
575,3.48,44.29,3.5,48.72,0.0,0.0,0.0,110.4
576,6.14,43.13,4.12,46.61,0.0,0.0,0.0,109.0
577,6.17,42.29,4.19,47.35,0.0,0.0,0.0,109.0
578,6.24,42.37,0.0,48.29,0.0,0.0,0.0,110.0
579,0.0,49.44,2.15,48.41,0.0,0.0,0.0,109.7
580,6.79,43.82,1.99,42.88,0.0,0.0,0.0,108.33
581,58.0,20.0,2.0,3.0,13.0,4.0,0.0,74.41
582,57.19,20.61,0.07,6.87,14.89,0.0,0.0,74.4
583,56.65,22.06,5.61,0.0,12.45,0.0,0.0,72.0
584,58.0,21.0,4.0,0.0,15.5,0.0,0.0,72.0
585,57.0,21.0,4.0,0.0,16.5,0.0,0.0,72.0
586,55.0,19.9,3.0,1.0,12.1,5.0,0.0,73.0
587,57.1,19.8,3.0,1.0,12.09,5.0,0.0,72.0
588,55.0,19.9,3.0,1.0,12.09,5.0,0.0,73.0
589,54.84,19.88,3.0,1.0,15.18,2.1,0.0,72.0
590,57.7,19.9,1.0,3.0,15.3,2.1,0.0,73.0
591,58.0,19.0,4.0,1.0,15.0,2.0,0.0,73.0
592,51.62,24.21,3.95,0.0,11.77,6.28,0.0,74.2
593,61.48,10.2,3.81,16.65,2.14,2.72,0.0,35.19
594,65.12,9.02,3.51,16.53,3.11,2.71,0.0,32.1
595,64.37,9.01,3.8,16.52,3.0,3.1,0.0,32.1
596,63.58,29.56,6.85,0.0,0.0,0.0,0.0,94.0
597,64.27,31.16,0.0,0.0,0.0,0.0,0.0,88.9
598,61.2,27.5,0.3,0.3,5.5,4.2,0.0,87.22
599,61.6,28.3,0.3,0.3,4.8,3.7,0.0,87.22
600,62.7,28.0,0.3,0.2,4.4,3.2,0.0,90.16
601,62.3,27.2,0.4,0.3,4.8,3.7,0.0,90.16
602,63.8,27.1,0.3,0.2,4.4,3.0,0.0,91.14
603,63.9,25.2,0.3,0.3,5.1,3.7,0.0,88.2
604,64.7,25.4,0.3,0.3,4.5,3.0,0.0,87.22
605,60.9,27.3,2.3,3.3,2.8,2.1,0.0,96.04
606,62.2,27.9,0.7,0.9,4.0,3.0,0.0,90.16
607,63.4,28.3,0.3,0.3,3.4,2.5,0.0,96.04
608,60.3,28.3,3.8,0.3,3.3,2.5,0.0,92.12
609,60.6,27.9,0.3,3.9,3.4,2.5,0.0,92.12
610,62.0,28.3,2.1,0.4,3.3,2.5,0.0,94.08
611,62.9,27.8,0.3,0.2,4.4,3.2,0.0,87.22
612,62.5,27.9,0.3,0.3,4.3,3.3,0.0,86.24
613,63.3,27.2,0.3,0.3,4.4,3.2,0.0,86.24
614,61.0,28.0,1.4,2.1,2.0,3.9,0.0,89.18
615,60.9,27.3,2.3,2.3,2.8,2.1,0.0,96.04
616,63.05,26.0,6.88,0.62,0.13,0.0,0.0,88.5
617,63.92,25.12,4.79,3.15,1.07,0.14,0.0,87.57
618,59.19,29.71,6.65,1.47,0.4,0.19,0.0,92.95
619,62.64,16.65,3.55,0.61,13.1,3.45,0.0,91.0
620,65.3,21.1,0.8,0.9,6.6,4.0,0.0,96.04
621,62.33,20.99,7.67,4.81,0.0,0.0,0.0,91.4
622,62.27,21.22,6.62,7.46,0.0,0.0,0.0,91.4
623,61.55,22.6,4.93,6.43,0.0,0.0,0.0,91.0
624,63.0,20.0,7.0,7.0,0.0,0.0,0.0,91.6
625,61.0,25.0,6.5,7.5,0.0,0.0,0.0,93.3
626,64.5,25.0,8.0,2.5,0.0,0.0,0.0,93.3
627,63.16,21.59,5.7,7.9,0.05,0.0,0.0,91.0
628,62.46,19.49,8.0,6.0,0.05,0.0,0.0,91.0
629,75.0,16.31,6.77,0.0,0.0,0.0,0.0,62.79
630,74.76,16.26,6.43,0.0,0.0,0.0,0.0,69.0
631,68.61,13.3,0.0,0.0,8.18,5.41,0.0,73.0
632,71.62,12.85,0.0,0.0,8.01,3.04,0.0,75.0
633,70.87,14.1,0.0,0.0,4.28,6.5,0.0,76.0
634,68.6,13.3,0.0,0.0,8.2,5.4,0.0,73.0
635,71.6,12.9,0.0,0.0,8.0,3.0,0.0,75.0
636,70.9,14.1,0.0,0.0,4.3,6.5,0.0,76.0
637,68.64,13.33,0.0,0.0,8.16,5.37,0.0,73.0
638,71.62,12.93,0.0,0.0,7.96,2.98,0.0,75.0
639,71.9,9.4,3.9,0.0,7.2,5.4,0.0,74.0
640,69.8,13.5,5.5,0.0,0.0,8.0,0.0,80.0
641,69.63,13.09,5.99,0.0,0.3,7.99,0.0,80.0
642,74.5,15.37,5.0,1.12,0.55,0.0,0.0,81.5
643,69.9,13.4,0.0,0.0,8.2,5.4,0.0,74.0
644,70.6,13.5,0.0,0.0,8.3,5.4,0.0,73.0
645,67.49,16.57,3.35,1.88,5.02,1.52,0.0,82.62
646,71.29,13.16,3.96,8.31,1.76,0.83,0.69,72.0
647,69.9,15.0,7.5,7.5,0.0,0.0,0.0,89.1
648,60.49,13.08,2.72,23.05,0.05,0.0,0.0,84.4
649,64.8,11.08,5.46,18.66,0.0,0.0,0.0,86.6
650,64.5,13.1,2.2,18.1,0.0,0.0,0.0,88.0
651,59.43,11.45,3.21,23.99,0.51,0.15,0.0,86.0
652,59.69,12.02,2.67,22.38,1.0,0.46,0.0,83.0
653,61.06,11.13,3.29,19.09,1.92,0.77,0.0,81.0
654,58.49,11.52,2.8,23.72,0.8,0.15,0.0,82.0
655,60.86,14.62,6.12,17.51,0.06,0.08,0.0,87.93
656,66.31,14.43,0.0,19.26,0.0,0.0,0.0,83.6
657,65.54,16.66,0.0,17.8,0.0,0.0,0.0,84.3
658,58.92,14.61,2.1,24.37,0.0,0.0,0.0,89.2
659,60.35,15.17,2.21,22.27,0.0,0.0,0.0,88.9
660,59.78,14.46,2.52,23.24,0.0,0.0,0.0,88.0
661,59.65,15.17,3.03,22.15,0.0,0.0,0.0,88.3
662,58.77,13.71,3.16,24.36,0.0,0.0,0.0,90.4
663,61.38,12.91,1.76,23.95,0.0,0.0,0.0,87.0
664,60.7,13.68,2.73,22.89,0.0,0.0,0.0,87.1
665,60.91,13.7,2.07,23.32,0.0,0.0,0.0,87.3
666,58.77,15.17,2.99,23.07,0.0,0.0,0.0,89.6
667,59.97,13.66,2.26,24.11,0.0,0.0,0.0,89.7
668,60.73,15.09,2.0,22.18,0.0,0.0,0.0,87.6
669,60.21,14.25,3.38,22.16,0.0,0.0,0.0,90.3
670,61.07,15.65,2.01,21.27,0.0,0.0,0.0,88.7
671,60.18,15.88,2.56,21.38,0.0,0.0,0.0,88.2
672,61.77,15.86,1.35,21.02,0.0,0.0,0.0,87.7
673,58.93,15.09,2.6,23.38,0.0,0.0,0.0,88.9
674,61.19,14.37,3.06,21.38,0.0,0.0,0.0,88.1
675,58.78,13.0,3.34,24.88,0.0,0.0,0.0,90.2
676,60.75,14.41,2.89,21.95,0.0,0.0,0.0,89.4
677,59.66,14.32,2.68,23.34,0.0,0.0,0.0,88.4
678,60.32,14.5,6.06,17.36,0.06,0.08,0.0,87.93
679,60.86,14.63,6.11,17.51,0.06,0.08,0.0,87.93
680,60.86,14.89,6.58,16.79,0.06,0.08,0.0,88.38
681,65.33,12.54,8.62,13.51,0.0,0.0,0.0,91.9
682,59.85,15.58,8.7,11.05,0.2,0.09,0.02,92.4
683,60.35,16.65,9.22,9.72,0.21,0.43,0.0,93.6
684,59.74,16.14,8.92,11.23,0.24,0.61,0.0,93.0
685,60.15,16.14,9.82,9.92,0.24,0.61,0.0,93.6
686,60.45,15.84,10.02,9.52,0.24,0.61,0.0,94.2
687,59.61,16.66,9.13,11.54,0.23,0.38,0.0,92.8
688,59.65,16.44,9.22,10.83,0.21,0.51,0.0,92.4
689,61.16,16.25,9.72,8.52,0.21,0.43,0.0,92.1
690,59.5,16.4,9.2,10.8,0.21,0.51,0.0,92.4
691,60.2,16.6,9.2,9.7,0.21,0.43,0.0,93.6
692,59.5,16.23,9.48,9.18,0.23,0.38,0.0,95.4
693,62.25,15.73,9.42,8.92,0.23,0.42,0.0,93.5
694,59.86,15.09,10.74,9.12,0.23,0.38,0.0,94.6
695,59.35,15.54,9.62,10.32,0.21,0.43,0.0,94.2
696,60.54,16.08,9.63,9.43,0.21,0.43,0.0,92.1
697,62.63,18.5,9.47,8.49,0.7,0.0,0.0,85.56
698,62.44,18.54,9.64,8.64,0.69,0.0,0.0,86.94
699,62.42,18.54,9.64,8.64,0.69,0.0,0.0,86.94
700,62.63,18.5,9.47,8.49,0.7,0.0,0.0,85.5
701,62.44,18.54,9.64,8.64,0.69,0.0,0.0,86.9
702,61.39,18.89,9.62,8.71,0.25,0.0,0.0,86.9
703,61.39,18.89,9.62,8.71,0.25,0.0,0.0,86.94
704,60.18,17.15,9.43,12.24,0.0,0.0,0.0,87.5
705,60.18,17.15,9.43,12.24,0.0,1.0,0.0,86.3
706,60.18,17.15,9.43,12.24,0.5,0.0,0.0,87.4
707,60.18,17.15,9.43,12.24,0.0,0.5,0.0,87.0
708,60.18,17.15,9.43,12.24,0.0,0.5,0.0,86.9
709,59.88,19.96,9.93,8.53,1.5,0.0,0.0,93.2
710,59.88,18.54,10.68,9.19,1.5,0.0,0.0,94.5
711,59.88,17.36,11.31,9.73,1.5,0.0,0.0,94.9
712,58.64,21.2,10.14,8.74,1.07,0.0,0.0,94.9
713,58.63,21.21,9.92,8.54,1.5,0.0,0.0,94.6
714,58.63,21.2,9.44,9.44,1.07,0.0,0.0,94.3
715,58.64,21.2,8.73,10.13,1.07,0.0,0.0,93.8
716,60.1,20.1,10.1,9.5,0.1,0.0,0.0,95.0
717,58.7,20.1,12.6,8.5,0.0,0.0,0.0,98.0
718,59.1,20.1,12.1,8.5,0.1,0.0,0.0,97.0
719,58.7,20.6,12.1,8.5,0.0,0.0,0.0,97.0
720,60.2,20.1,10.1,9.5,0.0,0.0,0.0,86.0
721,58.6,20.6,11.6,9.0,0.1,0.0,0.0,97.0
722,59.25,17.54,10.53,8.52,0.21,0.38,0.0,94.0
723,59.55,16.95,9.32,9.72,0.21,0.38,0.0,93.7
724,58.67,19.19,9.84,9.54,0.28,0.51,0.0,93.8
725,59.64,17.54,9.82,8.92,0.23,1.02,0.0,93.9
726,59.15,18.03,10.23,9.22,0.23,1.09,0.0,93.5
727,60.18,17.15,9.43,12.24,0.0,0.0,0.0,85.7
728,60.0,20.0,10.0,10.0,0.0,0.0,0.0,95.3
729,62.0,20.0,8.5,9.5,0.0,0.0,0.0,92.7
730,63.0,19.0,8.5,9.5,0.0,0.0,0.0,92.1
731,61.0,17.0,9.4,12.6,0.0,0.0,0.0,92.7
732,59.87,19.89,10.0,10.0,0.0,0.0,0.0,95.3
733,59.46,17.02,9.06,11.21,0.4,0.43,0.0,89.3
734,59.52,18.94,9.92,11.12,0.0,0.0,0.0,85.0
735,59.12,18.54,9.52,11.82,0.0,0.0,0.0,83.0
736,59.42,19.04,10.02,11.02,0.0,0.0,0.0,85.0
737,58.92,19.04,10.02,11.02,0.0,0.0,0.0,84.0
738,58.42,19.04,10.02,11.02,0.0,0.0,0.0,83.0
739,58.92,19.54,9.02,12.02,0.0,0.0,0.0,84.0
740,58.92,19.04,9.02,12.02,0.0,0.0,0.0,84.0
741,58.92,18.54,9.02,12.02,0.0,0.0,0.0,83.0
742,58.92,18.24,10.02,11.82,0.0,0.0,0.0,83.0
743,58.42,19.04,12.02,10.02,0.0,0.0,0.0,84.0
744,58.42,18.74,11.82,10.02,0.0,0.0,0.0,84.0
745,58.42,18.54,11.52,10.02,0.0,0.0,0.0,84.0
746,59.3,19.0,10.0,11.0,0.0,0.0,0.0,85.0
747,58.8,19.0,10.0,11.0,0.0,0.0,0.0,84.0
748,58.8,19.5,9.0,12.0,0.0,0.0,0.0,84.0
749,58.8,19.0,9.0,12.0,0.0,0.0,0.0,84.0
750,58.8,18.5,9.0,12.0,0.0,0.0,0.0,83.0
751,58.8,18.2,10.0,11.8,0.0,0.0,0.0,83.0
752,59.74,16.77,9.54,8.93,0.23,0.36,0.0,93.9
753,59.54,16.74,9.42,9.72,0.23,0.38,0.0,93.3
754,60.26,17.04,9.82,10.23,0.21,0.41,0.0,90.9
755,59.51,16.86,9.83,10.03,0.21,0.32,0.0,92.9
756,59.57,16.75,9.43,9.03,0.32,0.58,0.0,94.3
757,59.25,16.84,9.32,9.92,0.21,0.39,0.0,93.5
758,60.55,16.74,9.72,9.22,0.21,0.43,0.0,91.2
759,59.87,16.85,9.33,10.13,0.22,0.38,0.0,93.0
760,58.6,19.6,9.9,8.7,0.15,0.19,0.0,94.2
761,59.73,16.76,9.53,8.94,0.23,0.37,0.0,93.9
762,59.4,16.9,9.3,9.7,0.21,0.38,0.0,93.7
763,59.1,17.5,10.5,8.5,0.21,0.38,0.0,94.0
764,58.4,19.1,9.8,9.5,0.28,0.51,0.0,93.8
765,59.47,16.75,9.73,9.43,0.22,0.38,0.0,94.0
766,60.66,17.64,10.38,9.57,0.34,0.39,0.0,91.6
767,59.95,17.64,10.38,10.28,0.34,0.39,0.0,91.5
768,59.3,17.64,11.03,10.28,0.34,0.39,0.0,92.4
769,58.8,18.85,11.03,9.57,0.34,0.39,0.0,93.8
770,59.61,17.64,11.43,9.57,0.34,0.39,0.0,93.1
771,59.31,17.64,9.97,11.33,0.34,0.39,0.0,91.2
772,59.25,18.45,10.83,9.27,0.4,0.34,0.0,92.4
773,59.86,17.84,10.43,9.82,0.4,0.34,0.0,92.3
774,59.86,17.84,10.43,9.52,0.4,0.34,0.0,92.9
775,59.86,17.84,10.43,8.72,0.4,0.34,0.0,94.0
776,59.86,17.84,9.12,10.88,0.4,0.34,0.0,91.4
777,59.86,17.84,10.43,9.57,0.4,0.34,0.0,92.3
778,58.84,18.85,10.48,10.03,0.4,0.34,0.0,92.7
779,60.55,17.14,10.48,10.03,0.4,0.34,0.0,91.2
780,62.32,17.25,7.98,11.56,0.7,0.0,0.0,84.18
781,61.39,18.14,6.62,11.96,0.75,0.0,0.0,84.18
782,62.32,17.25,7.98,11.56,0.7,0.0,0.0,84.1
783,61.39,18.14,6.62,11.96,0.75,0.0,0.0,84.1
784,61.0,20.0,6.0,8.5,0.0,0.0,0.0,89.0
785,61.0,20.0,6.0,9.5,0.0,0.0,0.0,89.0
786,61.0,19.5,5.5,9.5,0.0,0.0,0.0,88.0
787,62.32,17.25,7.96,11.56,0.7,0.0,0.0,84.18
788,62.3,23.72,0.0,13.98,0.0,0.0,0.0,79.281
789,65.0,19.0,4.5,10.2,0.0,0.0,0.0,87.6
790,65.0,19.5,4.5,9.0,0.0,0.0,0.0,89.0
791,63.6,20.0,7.0,9.4,0.0,0.0,0.0,90.9
792,61.0,25.0,5.0,9.0,0.0,0.0,0.0,92.2
793,63.47,19.89,7.0,9.4,0.0,0.0,0.0,91.0
794,60.86,24.89,5.0,9.0,0.0,0.0,0.0,92.2
795,62.86,19.69,6.9,9.3,0.0,0.0,0.0,89.5
796,63.52,23.26,0.0,13.22,0.0,0.0,0.0,86.8
797,65.12,18.73,0.0,16.15,0.0,0.0,0.0,84.8
798,64.14,21.02,0.0,14.84,0.0,0.0,0.0,85.6
799,63.7,22.98,0.0,13.32,0.0,0.0,0.0,87.2
800,63.3,19.88,6.96,9.34,0.0,0.0,0.0,91.0
801,63.27,19.9,6.96,9.35,0.0,0.0,0.0,91.0
802,63.51,19.99,7.0,9.39,0.0,0.0,0.0,91.0
803,59.9,25.0,0.0,15.0,0.0,0.0,0.0,94.0
804,64.9,20.0,0.0,15.0,0.0,0.0,0.0,89.5
805,63.97,21.59,2.35,9.46,0.0,0.0,0.0,85.9
806,58.32,21.09,10.14,8.74,1.5,0.0,0.0,94.2
807,58.02,21.01,10.05,8.69,1.07,0.0,0.0,95.1
808,58.15,18.85,9.22,9.72,0.23,0.43,0.0,94.4
809,54.0,20.0,12.5,10.5,0.0,0.0,0.0,97.6
810,57.76,21.52,8.51,9.51,0.0,0.0,0.2,95.1
811,57.54,21.98,9.49,8.49,0.1,0.1,0.1,95.3
812,58.0,18.8,9.2,9.7,0.23,0.43,0.0,94.4
813,72.12,10.2,9.41,0.0,8.27,0.0,0.0,73.3

File: code brut/density_table_tableonly.csv (part 2 of 10)
No., Glass No., Data Source, Year, Data Source Number, SiO2, Al2O3, MgO, CaO, Na2O, Density ( g/cm3 ), Density (Predictive Value), Density (Residual)
383, GJ06-008543, Glass Science and Technology, 1986, v. 059  p. 0053, 40.0, 10.0, 50.0, , , 2840.0, , 
384, GJ06-008546, Glass Science and Technology, 1986, v. 059  p. 0053, 40.0, 15.0, , 45.0, , 2870.0, , 
385, GJ06-008549, Glass Science and Technology, 1986, v. 059  p. 0053, 45.0, 10.0, , 45.0, , 2880.0, , 
386, GJ06-008550, Glass Science and Technology, 1986, v. 059  p. 0053, 45.0, 10.0, 45.0, , , 2780.0, , 
387, GJ06-008553, Glass Science and Technology, 1986, v. 059  p. 0053, 45.0, 15.0, , 40.0, , 2830.0, , 
388, GJ06-008554, Glass Science and Technology, 1986, v. 059  p. 0053, 45.0, 15.0, 40.0, , , 2770.0, , 
389, GJ06-008555, Glass Science and Technology, 1986, v. 059  p. 0053, 45.0, 20.0, , 35.0, , 2780.0, , 
390, GJ06-008558, Glass Science and Technology, 1986, v. 059  p. 0053, 50.0, 10.0, , 40.0, , 2810.0, , 
391, GJ06-008559, Glass Science and Technology, 1986, v. 059  p. 0053, 50.0, 10.0, 40.0, , , 2720.0, , 
392, GJ06-008562, Glass Science and Technology, 1986, v. 059  p. 0053, 50.0, 15.0, , 35.0, , 2770.0, , 
393, GJ06-008565, Glass Science and Technology, 1986, v. 059  p. 0053, 55.0, 5.0, , 40.0, , 2810.0, , 
394, GJ06-008566, Glass Science and Technology, 1986, v. 059  p. 0053, 55.0, 5.0, 40.0, , , 2670.0, , 
395, GJ06-008569, Glass Science and Technology, 1986, v. 059  p. 0053, 55.0, 10.0, , 35.0, , 2750.0, , 
396, GJ06-008570, Glass Science and Technology, 1986, v. 059  p. 0053, 55.0, 10.0, 35.0, , , 2660.0, , 
397, GJ06-008573, Glass Science and Technology, 1986, v. 059  p. 0053, 55.0, 15.0, , 30.0, , 2720.0, , 
398, GJ06-008576, Glass Science and Technology, 1986, v. 059  p. 0053, 60.0, 10.0, , 30.0, , 2690.0, , 
399, GJ06-008577, Glass Science and Technology, 1986, v. 059  p. 0053, 60.0, 10.0, 30.0, , , 2610.0, , 
400, GJ06-008580, Glass Science and Technology, 1986, v. 059  p. 0053, 65.0, 10.0, , 25.0, , 2630.0, , 
401, GJ06-008581, Glass Science and Technology, 1986, v. 059  p. 0053, 65.0, 10.0, 25.0, , , 2550.0, , 
402, GJ09-009791, J. Ceramic Soc. Japan, 1980, v. 088  p. 0583, 50.0, , , , 50.0, 2579.0, , 
403, GJ09-009793, J. Ceramic Soc. Japan, 1980, v. 088  p. 0583, 55.0, , , , 45.0, 2551.0, , 
404, GJ09-009795, J. Ceramic Soc. Japan, 1980, v. 088  p. 0583, 60.0, , , , 40.0, 2526.0, , 
405, GJ09-009798, J. Ceramic Soc. Japan, 1980, v. 088  p. 0583, 65.0, , , , 35.0, 2499.0, , 
406, GJ09-009804, J. Ceramic Soc. Japan, 1980, v. 088  p. 0583, 70.0, , , , 30.0, 2469.0, , 
407, GJ09-009809, J. Ceramic Soc. Japan, 1980, v. 088  p. 0583, 75.0, , , , 25.0, 2437.0, , 
408, GJ02-010147, J. American Ceramic Soc., 1980, v. 063  p. 0286, 82.7, , , , 17.3, 2360.0, , 
409, GB02-013132, Handbook of Glass Data, 1987, v. 00C  p. 0006, 80.49, , , , 19.5, 2390.0, , 
410, GB02-013139, Handbook of Glass Data, 1987, v. 00C  p. 0006, 86.0, , , , 14.0, 2328.0, , 
411, GB02-013143, Handbook of Glass Data, 1987, v. 00C  p. 0006, 85.0, , , , 15.0, 2338.0, , 
412, GB02-013147, Handbook of Glass Data, 1987, v. 00C  p. 0006, 84.0, , , , 16.0, 2348.0, , 
413, GB02-013151, Handbook of Glass Data, 1987, v. 00C  p. 0006, 83.0, , , , 17.0, 2358.0, , 
414, GB02-013157, Handbook of Glass Data, 1987, v. 00C  p. 0006, 82.0, , , , 18.0, 2364.0, , 
415, GB02-013163, Handbook of Glass Data, 1987, v. 00C  p. 0006, 81.0, , , , 19.0, 2373.0, , 
416, GB02-013169, Handbook of Glass Data, 1987, v. 00C  p. 0006, 80.0, , , , 20.0, 2389.0, , 
417, GB02-013175, Handbook of Glass Data, 1987, v. 00C  p. 0006, 79.0, , , , 21.0, 2397.0, , 
418, GB02-013183, Handbook of Glass Data, 1987, v. 00C  p. 0007, 78.0, , , , 22.0, 2406.0, , 
419, GB02-013188, Handbook of Glass Data, 1987, v. 00C  p. 0007, 77.0, , , , 23.0, 2414.0, , 
420, GB02-013194, Handbook of Glass Data, 1987, v. 00C  p. 0007, 76.0, , , , 24.0, 2423.0, , 
421, GB02-013197, Handbook of Glass Data, 1987, v. 00C  p. 0007, 75.0, , , , 25.0, 2438.0, , 
422, GB02-013218, Handbook of Glass Data, 1987, v. 00C  p. 0008, 85.0, , , , 15.0, 2330.0, , 
423, GB02-013222, Handbook of Glass Data, 1987, v. 00C  p. 0008, 80.79, , , , 19.21, 2382.0, , 
424, GB02-013243, Handbook of Glass Data, 1987, v. 00C  p. 0009, 75.0, , , , 25.0, 2434.0, , 
425, GB02-013286, Handbook of Glass Data, 1987, v. 00C  p. 0010, 83.73, , , , 16.27, 2370.0, , 
426, GB02-013327, Handbook of Glass Data, 1987, v. 00C  p. 0010, 80.0, , , , 20.0, 2219.0, , 
427, GB02-013329, Handbook of Glass Data, 1987, v. 00C  p. 0012, 75.0, , , , 25.0, 2419.0, , 
428, GB02-013335, Handbook of Glass Data, 1987, v. 00C  p. 0012, 70.0, , , , 30.0, 2459.0, , 
429, GB02-013341, Handbook of Glass Data, 1987, v. 00C  p. 0012, 65.0, , , , 35.0, 2491.0, , 
430, GB02-014029, Handbook of Glass Data, 1987, v. 00C  p. 0337, 80.49, , , , 19.5, 2390.0, , 
431, GB02-014070, Handbook of Glass Data, 1987, v. 00C  p. 0345, 65.4, , , , 34.6, 2496.0, , 
432, GB02-014071, Handbook of Glass Data, 1987, v. 00C  p. 0345, 62.1, 5.1, , , 32.8, 2497.0, , 
433, GB02-014072, Handbook of Glass Data, 1987, v. 00C  p. 0345, 56.3, 14.1, , , 29.6, 2497.0, , 
434, GB02-014073, Handbook of Glass Data, 1987, v. 00C  p. 0345, 51.5, 21.6, , , 26.9, 2503.0, , 
435, GB06-014074, Handbook of Glass Data, 1987, v. 00C  p. 0345, 46.7, 28.0, , , 25.3, 2502.0, , 
436, GB06-014075, Handbook of Glass Data, 1987, v. 00C  p. 0345, 44.9, 33.0, , , 22.1, 2503.0, , 
437, GB06-014076, Handbook of Glass Data, 1987, v. 00C  p. 0345, 42.6, 35.5, , , 21.9, 2498.0, , 
438, GB06-014077, Handbook of Glass Data, 1987, v. 00C  p. 0345, 39.9, 38.3, , , 21.8, 2503.0, , 
439, GB06-014078, Handbook of Glass Data, 1987, v. 00C  p. 0345, 38.8, 40.4, , , 20.8, 2505.0, , 
440, GB02-014089, Handbook of Glass Data, 1987, v. 00C  p. 0345, 70.0, 9.5, , , 20.5, 2445.0, , 
441, GB02-014107, Handbook of Glass Data, 1987, v. 00C  p. 0342, 80.0, , , , 20.0, 2388.0, , 
442, GB02-014114, Handbook of Glass Data, 1987, v. 00C  p. 0342, 60.0, 20.0, , , 20.0, 2463.0, , 
443, GB02-014144, Handbook of Glass Data, 1987, v. 00C  p. 0330, 82.45, , , , 17.55, 2375.0, , 
444, GB02-014151, Handbook of Glass Data, 1987, v. 00C  p. 0331, 79.9, 2.13, , , 17.96, 2396.0, , 
445, GB02-014152, Handbook of Glass Data, 1987, v. 00C  p. 0331, 77.91, 3.92, , , 18.17, 2406.0, , 
446, GB02-014153, Handbook of Glass Data, 1987, v. 00C  p. 0331, 75.23, 5.84, , , 18.93, 2418.0, , 
447, GB02-014154, Handbook of Glass Data, 1987, v. 00C  p. 0331, 75.08, 7.83, , , 17.09, 2428.0, , 
448, GB02-014155, Handbook of Glass Data, 1987, v. 00C  p. 0331, 73.4, 9.46, , , 17.14, 2442.0, , 
449, GB06-014156, Handbook of Glass Data, 1987, v. 00C  p. 0331, 70.84, 11.22, , , 17.94, 2411.0, , 
450, GB02-014157, Handbook of Glass Data, 1987, v. 00C  p. 0331, 68.76, 11.66, , , 19.58, 2432.0, , 
451, GB02-014164, Handbook of Glass Data, 1987, v. 00C  p. 0350, 86.62, 6.68, , , 6.7, 2296.0, , 
452, GB02-014165, Handbook of Glass Data, 1987, v. 00C  p. 0350, 83.3, 8.33, , , 8.37, 2319.0, , 
453, GB02-014166, Handbook of Glass Data, 1987, v. 00C  p. 0350, 79.96, 10.0, , , 10.04, 2338.0, , 
454, GB02-014167, Handbook of Glass Data, 1987, v. 00C  p. 0350, 77.77, 11.1, , , 11.13, 2356.0, , 
455, GB02-014168, Handbook of Glass Data, 1987, v. 00C  p. 0350, 75.0, 12.5, , , 12.5, 2376.0, , 
456, GB06-014247, Handbook of Glass Data, 1987, v. 00C  p. 0352, 68.74, 19.44, , , 11.82, 2384.0, , 
457, GJ02-015255, Glass & Ceramics, 1986, v. 043  p. 0331, 72.63, 1.35, 5.54, 6.6, 13.87, 2468.0, , 
458, GJ02-015256, Glass & Ceramics, 1986, v. 043  p. 0331, 72.53, 1.39, 5.39, 6.76, 13.93, 2466.0, , 
459, GJ02-015257, Glass & Ceramics, 1986, v. 043  p. 0331, 72.62, 1.35, 5.33, 6.82, 13.88, 2466.0, , 
460, GJ02-015258, Glass & Ceramics, 1986, v. 043  p. 0331, 72.51, 1.33, 5.49, 6.72, 13.94, 2462.0, , 
461, GJ02-015259, Glass & Ceramics, 1986, v. 043  p. 0331, 71.51, 1.16, 6.18, 6.98, 14.17, 2484.0, , 
462, GJ06-015582, J. American Ceramic Soc., 1969, v. 052  p. 0017, 85.0, 15.0, , , , 2359.0, , 
463, GJ02-015722, J. American Ceramic Soc., 1987, v. 070  p. C021, 93.35, , , 3.74, 2.9, 2260.0, , 
464, GJ02-015828, J. Non-Crystalline Solids, 1977, v. 026  p. 0517, 73.46, 1.01, , 11.35, 14.18, 2460.0, , 
465, GB02-016291, Handbook of Glass Data, 1987, v. 00C  p. 0107, 83.04, , , , 16.96, 2150.0, , 
466, GB02-016292, Handbook of Glass Data, 1987, v. 00C  p. 0107, 70.65, , , , 29.35, 2410.0, , 
467, GB02-016293, Handbook of Glass Data, 1987, v. 00C  p. 0107, 60.74, , , , 39.26, 2350.0, , 
468, GB02-016294, Handbook of Glass Data, 1987, v. 00C  p. 0107, 54.58, , , 8.35, 37.07, 2280.0, , 
469, GB02-016295, Handbook of Glass Data, 1987, v. 00C  p. 0107, 73.34, , , 10.69, 15.96, 2280.0, , 
470, GB02-016296, Handbook of Glass Data, 1987, v. 00C  p. 0107, 69.93, , , 10.7, 19.37, 2200.0, , 
471, GB02-016297, Handbook of Glass Data, 1987, v. 00C  p. 0107, 68.07, , , 10.71, 21.22, 2260.0, , 
472, GB02-016298, Handbook of Glass Data, 1987, v. 00C  p. 0107, 72.51, , , 12.91, 14.58, 2230.0, , 
473, GB02-016299, Handbook of Glass Data, 1987, v. 00C  p. 0107, 64.61, , , 16.78, 18.61, 2430.0, , 
474, GB02-016300, Handbook of Glass Data, 1987, v. 00C  p. 0107, 67.01, , , 18.08, 14.91, 2450.0, , 
475, GB02-016301, Handbook of Glass Data, 1987, v. 00C  p. 0107, 60.03, , , 20.73, 19.23, 2410.0, , 
476, GB02-016302, Handbook of Glass Data, 1987, v. 00C  p. 0107, 69.22, , , 21.19, 9.58, 2230.0, , 
477, GB02-016303, Handbook of Glass Data, 1987, v. 00C  p. 0107, 62.22, , , 24.76, 13.02, 2590.0, , 
478, GB02-016311, Handbook of Glass Data, 1987, v. 00C  p. 0107, 50.33, , , 12.92, 36.75, 2641.0, , 
479, GB02-016312, Handbook of Glass Data, 1987, v. 00C  p. 0107, 50.72, , , 7.19, 42.08, 2608.0, , 
480, GB02-016313, Handbook of Glass Data, 1987, v. 00C  p. 0107, 54.42, , , 13.7, 31.88, 2624.0, , 
481, GB02-016314, Handbook of Glass Data, 1987, v. 00C  p. 0108, 56.39, , , 10.53, 33.07, 2598.0, , 
482, GB02-016315, Handbook of Glass Data, 1987, v. 00C  p. 0108, 60.14, , , 6.21, 33.64, 2572.0, , 
483, GB02-016316, Handbook of Glass Data, 1987, v. 00C  p. 0108, 58.98, , , 3.29, 37.73, 2547.0, , 
484, GB02-016317, Handbook of Glass Data, 1987, v. 00C  p. 0108, 60.12, , , 16.21, 23.67, 2607.0, , 
485, GB02-016318, Handbook of Glass Data, 1987, v. 00C  p. 0108, 63.26, , , 13.12, 23.62, 2576.0, , 
486, GB02-016319, Handbook of Glass Data, 1987, v. 00C  p. 0108, 63.89, , , 15.62, 20.49, 2585.0, , 
487, GB02-016320, Handbook of Glass Data, 1987, v. 00C  p. 0108, 64.84, , , 9.08, 26.08, 2546.0, , 
488, GB02-016321, Handbook of Glass Data, 1987, v. 00C  p. 0108, 66.03, , , 5.92, 28.05, 2523.0, , 
489, GB02-016322, Handbook of Glass Data, 1987, v. 00C  p. 0108, 66.35, , , 12.61, 21.04, 2556.0, , 
490, GB02-016323, Handbook of Glass Data, 1987, v. 00C  p. 0108, 67.75, , , 3.53, 28.72, 2500.0, , 
491, GB02-016324, Handbook of Glass Data, 1987, v. 00C  p. 0108, 67.99, , , 10.2, 21.81, 2533.0, , 
492, GB02-016325, Handbook of Glass Data, 1987, v. 00C  p. 0108, 70.67, , , 6.98, 22.35, 2498.0, , 
493, GB02-016326, Handbook of Glass Data, 1987, v. 00C  p. 0108, 71.69, , , 14.61, 13.7, 2528.0, , 
494, GB02-016327, Handbook of Glass Data, 1987, v. 00C  p. 0108, 72.99, , , 3.39, 23.62, 2464.0, , 
495, GB02-016328, Handbook of Glass Data, 1987, v. 00C  p. 0108, 73.87, , , 11.41, 14.72, 2494.0, , 
496, GB02-016329, Handbook of Glass Data, 1987, v. 00C  p. 0108, 74.28, , , 13.88, 11.84, 2496.0, , 
497, GB02-016330, Handbook of Glass Data, 1987, v. 00C  p. 0108, 75.33, , , 9.9, 14.76, 2473.0, , 
498, GB02-016331, Handbook of Glass Data, 1987, v. 00C  p. 0108, 78.89, , , 5.25, 15.85, 2419.0, , 
499, GB02-016332, Handbook of Glass Data, 1987, v. 00C  p. 0108, 80.81, , , 3.48, 15.71, 2389.0, , 
500, GB02-016333, Handbook of Glass Data, 1987, v. 00C  p. 0109, 53.55, , , 42.15, 4.3, 2816.0, , 
501, GB02-016334, Handbook of Glass Data, 1987, v. 00C  p. 0109, 55.31, , , 3.6, 41.09, 2568.0, , 
502, GB02-016335, Handbook of Glass Data, 1987, v. 00C  p. 0109, 54.53, , , 8.08, 37.39, 2587.0, , 
503, GB02-016336, Handbook of Glass Data, 1987, v. 00C  p. 0109, 53.91, , , 15.75, 30.34, 2630.0, , 
504, GB02-016337, Handbook of Glass Data, 1987, v. 00C  p. 0109, 53.36, , , 26.45, 20.18, 2705.0, , 
505, GB02-016338, Handbook of Glass Data, 1987, v. 00C  p. 0109, 52.03, , , 43.79, 4.18, 2838.0, , 
506, GB02-016339, Handbook of Glass Data, 1987, v. 00C  p. 0109, 51.86, , , 43.25, 4.88, 2832.0, , 
507, GB02-016340, Handbook of Glass Data, 1987, v. 00C  p. 0109, 53.04, , , 19.51, 27.45, 2664.0, , 
508, GB02-016341, Handbook of Glass Data, 1987, v. 00C  p. 0109, 52.93, , , 8.11, 38.96, 2601.0, , 
509, GB02-016342, Handbook of Glass Data, 1987, v. 00C  p. 0109, 51.43, , , 28.66, 19.9, 2730.0, , 
510, GB02-016343, Handbook of Glass Data, 1987, v. 00C  p. 0110, 51.96, , , 17.2, 30.84, 2665.0, , 
511, GB02-016344, Handbook of Glass Data, 1987, v. 00C  p. 0110, 50.57, , , 39.74, 9.68, 2807.0, , 
512, GB02-016345, Handbook of Glass Data, 1987, v. 00C  p. 0110, 50.56, , , 39.39, 10.04, 2802.0, , 
513, GB02-016346, Handbook of Glass Data, 1987, v. 00C  p. 0110, 51.02, , , 26.45, 22.53, 2712.0, , 
514, GB02-016347, Handbook of Glass Data, 1987, v. 00C  p. 0110, 50.52, , , 32.31, 17.17, 2761.0, , 
515, GB02-016348, Handbook of Glass Data, 1987, v. 00C  p. 0110, 50.19, , , 35.85, 13.95, 2777.0, , 
516, GB02-016349, Handbook of Glass Data, 1987, v. 00C  p. 0110, 49.85, , , 40.8, 9.35, 2821.0, , 
517, GB02-016350, Handbook of Glass Data, 1987, v. 00C  p. 0110, 50.1, , , 33.33, 16.56, 2764.0, , 
518, GB02-016351, Handbook of Glass Data, 1987, v. 00C  p. 0110, 51.07, , , 13.59, 35.33, 2648.0, , 
519, GB02-016352, Handbook of Glass Data, 1987, v. 00C  p. 0110, 50.38, , , 26.61, 23.01, 2719.0, , 
520, GB02-016353, Handbook of Glass Data, 1987, v. 00C  p. 0110, 65.03, , , 18.96, 16.01, 2595.0, , 
521, GB02-016354, Handbook of Glass Data, 1987, v. 00C  p. 0110, 64.93, , , 13.99, 21.08, 2573.0, , 
522, GB02-016355, Handbook of Glass Data, 1987, v. 00C  p. 0110, 64.18, , , 25.76, 10.06, 2649.0, , 
523, GB02-016356, Handbook of Glass Data, 1987, v. 00C  p. 0110, 65.32, , , 2.59, 32.09, 2509.0, , 
524, GB02-016357, Handbook of Glass Data, 1987, v. 00C  p. 0110, 65.05, , , 3.26, 31.69, 2517.0, , 
525, GB02-016358, Handbook of Glass Data, 1987, v. 00C  p. 0110, 64.62, , , 8.94, 26.43, 2546.0, , 
526, GB02-016359, Handbook of Glass Data, 1987, v. 00C  p. 0110, 63.68, , , 22.75, 13.56, 2638.0, , 
527, GB02-016360, Handbook of Glass Data, 1987, v. 00C  p. 0110, 62.16, , , 30.01, 7.83, 2691.0, , 
528, GB02-016361, Handbook of Glass Data, 1987, v. 00C  p. 0110, 60.97, , , 34.18, 4.85, 2719.0, , 
529, GB02-016362, Handbook of Glass Data, 1987, v. 00C  p. 0110, 61.06, , , 29.68, 9.25, 2694.0, , 
530, GB02-016363, Handbook of Glass Data, 1987, v. 00C  p. 0110, 61.46, , , 10.77, 27.77, 2575.0, , 
531, GB02-016364, Handbook of Glass Data, 1987, v. 00C  p. 0110, 60.09, , , 29.98, 9.93, 2702.0, , 
532, GB02-016365, Handbook of Glass Data, 1987, v. 00C  p. 0110, 59.16, , , 33.77, 7.06, 2729.0, , 
533, GB02-016366, Handbook of Glass Data, 1987, v. 00C  p. 0110, 59.47, , , 24.41, 16.11, 2672.0, , 
534, GB02-016367, Handbook of Glass Data, 1987, v. 00C  p. 0110, 59.52, , , 21.25, 19.22, 2657.0, , 
535, GB02-016368, Handbook of Glass Data, 1987, v. 00C  p. 0110, 57.9, , , 37.35, 4.74, 2761.0, , 
536, GB02-016369, Handbook of Glass Data, 1987, v. 00C  p. 0110, 59.6, , , 7.17, 33.23, 2562.0, , 
537, GB02-016370, Handbook of Glass Data, 1987, v. 00C  p. 0110, 57.78, , , 32.73, 9.48, 2733.0, , 
538, GB02-016371, Handbook of Glass Data, 1987, v. 00C  p. 0110, 58.62, , , 16.03, 25.35, 2618.0, , 
539, GB02-016372, Handbook of Glass Data, 1987, v. 00C  p. 0110, 57.92, , , 25.66, 16.42, 2692.0, , 
540, GB02-016373, Handbook of Glass Data, 1987, v. 00C  p. 0110, 57.13, , , 15.31, 27.56, 2626.0, , 
541, GB02-016374, Handbook of Glass Data, 1987, v. 00C  p. 0110, 56.32, , , 28.59, 15.09, 2712.0, , 
542, GB02-016375, Handbook of Glass Data, 1987, v. 00C  p. 0110, 57.27, , , 9.72, 33.0, 2588.0, , 
543, GB02-016376, Handbook of Glass Data, 1987, v. 00C  p. 0110, 55.86, , , 30.98, 13.16, 2735.0, , 
544, GB02-016377, Handbook of Glass Data, 1987, v. 00C  p. 0110, 56.37, , , 21.43, 22.19, 2665.0, , 
545, GB02-016378, Handbook of Glass Data, 1987, v. 00C  p. 0110, 51.04, , , 12.55, 36.41, 2641.0, , 
546, GB02-016379, Handbook of Glass Data, 1987, v. 00C  p. 0110, 50.01, , , 33.29, 16.69, 2761.0, , 
547, GB02-016380, Handbook of Glass Data, 1987, v. 00C  p. 0110, 49.5, , , 41.42, 9.07, 2820.0, , 
548, GB02-016381, Handbook of Glass Data, 1987, v. 00C  p. 0110, 50.03, , , 29.5, 20.47, 2741.0, , 
549, GB02-016382, Handbook of Glass Data, 1987, v. 00C  p. 0110, 50.49, , , 17.1, 32.41, 2670.0, , 
550, GB02-016383, Handbook of Glass Data, 1987, v. 00C  p. 0110, 49.78, , , 21.51, 28.71, 2696.0, , 
551, GB02-016384, Handbook of Glass Data, 1987, v. 00C  p. 0110, 50.01, , , 16.64, 33.35, 2663.0, , 
552, GB02-016385, Handbook of Glass Data, 1987, v. 00C  p. 0110, 49.19, , , 25.03, 25.77, 2710.0, , 
553, GB02-016386, Handbook of Glass Data, 1987, v. 00C  p. 0110, 47.78, , , 47.23, 4.98, 2867.0, , 
554, GB02-016387, Handbook of Glass Data, 1987, v. 00C  p. 0110, 48.76, , , 23.88, 27.35, 2717.0, , 
555, GB02-016388, Handbook of Glass Data, 1987, v. 00C  p. 0110, 48.71, , , 22.37, 28.92, 2697.0, , 
556, GB02-016389, Handbook of Glass Data, 1987, v. 00C  p. 0110, 46.92, , , 46.11, 6.96, 2859.0, , 
557, GB02-016390, Handbook of Glass Data, 1987, v. 00C  p. 0110, 46.54, , , 37.33, 16.13, 2794.0, , 
558, GB02-016391, Handbook of Glass Data, 1987, v. 00C  p. 0110, 47.09, , , 13.24, 39.66, 2654.0, , 
559, GB02-016392, Handbook of Glass Data, 1987, v. 00C  p. 0110, 45.5, , , 46.99, 7.51, 2863.0, , 
560, GB02-016393, Handbook of Glass Data, 1987, v. 00C  p. 0110, 46.18, , , 18.48, 35.34, 2681.0, , 
561, GB02-016394, Handbook of Glass Data, 1987, v. 00C  p. 0110, 46.52, , , 9.76, 43.72, 2630.0, , 
562, GB02-016395, Handbook of Glass Data, 1987, v. 00C  p. 0110, 45.66, , , 10.86, 43.48, 2640.0, , 
563, GB02-016396, Handbook of Glass Data, 1987, v. 00C  p. 0110, 44.05, , , 47.23, 8.72, 2874.0, , 
564, GB02-016397, Handbook of Glass Data, 1987, v. 00C  p. 0110, 44.21, , , 42.09, 13.69, 2837.0, , 
565, GB02-016398, Handbook of Glass Data, 1987, v. 00C  p. 0110, 43.65, , , 51.86, 4.48, 2902.0, , 
566, GB02-016399, Handbook of Glass Data, 1987, v. 00C  p. 0110, 44.91, , , 21.37, 33.72, 2703.0, , 
567, GB02-016400, Handbook of Glass Data, 1987, v. 00C  p. 0110, 44.18, , , 34.26, 21.56, 2784.0, , 
568, GB02-016401, Handbook of Glass Data, 1987, v. 00C  p. 0110, 40.3, , , 34.04, 25.66, 2800.0, , 
569, GB02-016402, Handbook of Glass Data, 1987, v. 00C  p. 0110, 37.48, , , 24.98, 37.54, 2742.0, , 
570, GB02-016403, Handbook of Glass Data, 1987, v. 00C  p. 0112, 75.22, , , , 24.77, 2434.0, , 
571, GB02-016406, Handbook of Glass Data, 1987, v. 00C  p. 0108, 90.14, , , 6.09, 3.77, 2310.0, , 
572, GB02-016407, Handbook of Glass Data, 1987, v. 00C  p. 0108, 89.91, , , 4.28, 5.81, 2311.0, , 
573, GB02-016408, Handbook of Glass Data, 1987, v. 00C  p. 0108, 86.2, , , 3.22, 10.57, 2345.0, , 
574, GB02-016409, Handbook of Glass Data, 1987, v. 00C  p. 0108, 85.85, , , 6.41, 7.74, 2355.0, , 
575, GB02-016410, Handbook of Glass Data, 1987, v. 00C  p. 0108, 83.0, , , 8.1, 8.9, 2389.0, , 
576, GB02-016411, Handbook of Glass Data, 1987, v. 00C  p. 0108, 81.29, , , 12.4, 6.31, 2421.0, , 
577, GB02-016412, Handbook of Glass Data, 1987, v. 00C  p. 0108, 78.14, , , 5.37, 16.49, 2432.0, , 
578, GB02-016413, Handbook of Glass Data, 1987, v. 00C  p. 0108, 77.73, , , 10.68, 11.59, 2455.0, , 
579, GB02-016414, Handbook of Glass Data, 1987, v. 00C  p. 0108, 76.97, , , 8.57, 14.45, 2456.0, , 
580, GB02-016415, Handbook of Glass Data, 1987, v. 00C  p. 0108, 75.51, , , 15.93, 8.55, 2497.0, , 
581, GB02-016416, Handbook of Glass Data, 1987, v. 00C  p. 0108, 75.82, , , 11.77, 12.41, 2485.0, , 
582, GB02-016417, Handbook of Glass Data, 1987, v. 00C  p. 0108, 76.27, , , 5.38, 18.35, 2455.0, , 
583, GB02-016418, Handbook of Glass Data, 1987, v. 00C  p. 0108, 75.04, , , 19.03, 5.93, 2505.0, , 
584, GB02-016419, Handbook of Glass Data, 1987, v. 00C  p. 0108, 75.72, , , 6.18, 18.1, 2468.0, , 
585, GB02-016420, Handbook of Glass Data, 1987, v. 00C  p. 0108, 74.32, , , 21.4, 4.28, 2535.0, , 
586, GB02-016421, Handbook of Glass Data, 1987, v. 00C  p. 0108, 75.2, , , 8.07, 16.72, 2475.0, , 
587, GB02-016422, Handbook of Glass Data, 1987, v. 00C  p. 0109, 75.0, , , 8.03, 16.96, 2477.0, , 
588, GB02-016423, Handbook of Glass Data, 1987, v. 00C  p. 0109, 74.79, , , 10.66, 14.54, 2489.0, , 
589, GB02-016424, Handbook of Glass Data, 1987, v. 00C  p. 0109, 74.65, , , 12.42, 12.93, 2495.0, , 
590, GB02-016425, Handbook of Glass Data, 1987, v. 00C  p. 0109, 74.38, , , 15.92, 9.7, 2506.0, , 
591, GB02-016426, Handbook of Glass Data, 1987, v. 00C  p. 0109, 74.51, , , 10.79, 14.7, 2489.0, , 
592, GB02-016427, Handbook of Glass Data, 1987, v. 00C  p. 0109, 74.5, , , 10.72, 14.78, 2492.0, , 
593, GB02-016428, Handbook of Glass Data, 1987, v. 00C  p. 0109, 73.44, , , 21.42, 5.14, 2532.0, , 
594, GB02-016429, Handbook of Glass Data, 1987, v. 00C  p. 0109, 73.36, , , 21.42, 5.22, 2536.0, , 
595, GB02-016430, Handbook of Glass Data, 1987, v. 00C  p. 0109, 73.33, , , 21.18, 5.48, 2522.0, , 
596, GB02-016431, Handbook of Glass Data, 1987, v. 00C  p. 0109, 69.8, , , 15.97, 14.23, 2557.0, , 
597, GB02-016432, Handbook of Glass Data, 1987, v. 00C  p. 0109, 70.39, , , 7.0, 22.6, 2504.0, , 
598, GB02-016433, Handbook of Glass Data, 1987, v. 00C  p. 0109, 70.49, , , 5.31, 24.2, 2499.0, , 
599, GB02-016434, Handbook of Glass Data, 1987, v. 00C  p. 0109, 69.65, , , 15.01, 15.34, 2548.0, , 
600, GB02-016435, Handbook of Glass Data, 1987, v. 00C  p. 0109, 70.25, , , 5.71, 24.04, 2496.0, , 
601, GB02-016436, Handbook of Glass Data, 1987, v. 00C  p. 0109, 70.15, , , 4.96, 24.88, 2503.0, , 
602, GB02-016437, Handbook of Glass Data, 1987, v. 00C  p. 0109, 69.49, , , 13.87, 16.63, 2540.0, , 
603, GB02-016438, Handbook of Glass Data, 1987, v. 00C  p. 0109, 69.5, , , 5.39, 25.11, 2504.0, , 
604, GB02-016439, Handbook of Glass Data, 1987, v. 00C  p. 0109, 67.92, , , 26.77, 5.3, 2609.0, , 
605, GB02-016440, Handbook of Glass Data, 1987, v. 00C  p. 0109, 68.58, , , 11.53, 19.88, 2544.0, , 
606, GB02-016441, Handbook of Glass Data, 1987, v. 00C  p. 0109, 68.17, , , 11.59, 20.24, 2543.0, , 
607, GB02-016442, Handbook of Glass Data, 1987, v. 00C  p. 0109, 67.55, , , 19.16, 13.29, 2586.0, , 
608, GB02-016443, Handbook of Glass Data, 1987, v. 00C  p. 0109, 68.23, , , 7.52, 24.25, 2520.0, , 
609, GB02-016444, Handbook of Glass Data, 1987, v. 00C  p. 0109, 67.73, , , 10.86, 21.41, 2543.0, , 
610, GB02-016445, Handbook of Glass Data, 1987, v. 00C  p. 0109, 67.11, , , 13.91, 18.97, 2561.0, , 
611, GB02-016446, Handbook of Glass Data, 1987, v. 00C  p. 0109, 66.01, , , 30.31, 3.68, 2655.0, , 
612, GB02-016447, Handbook of Glass Data, 1987, v. 00C  p. 0109, 66.59, , , 16.59, 16.82, 2582.0, , 
613, GB02-016448, Handbook of Glass Data, 1987, v. 00C  p. 0109, 65.62, , , 28.68, 5.69, 2654.0, , 
614, GB02-016449, Handbook of Glass Data, 1987, v. 00C  p. 0109, 66.04, , , 22.03, 11.93, 2613.0, , 
615, GB02-016450, Handbook of Glass Data, 1987, v. 00C  p. 0109, 66.48, , , 10.79, 22.73, 2547.0, , 
616, GB02-016451, Handbook of Glass Data, 1987, v. 00C  p. 0109, 66.08, , , 15.89, 18.03, 2581.0, , 
617, GB02-016452, Handbook of Glass Data, 1987, v. 00C  p. 0109, 65.77, , , 17.08, 17.15, 2591.0, , 
618, GB02-016453, Handbook of Glass Data, 1987, v. 00C  p. 0109, 65.66, , , 16.05, 18.28, 2584.0, , 
619, GB02-016454, Handbook of Glass Data, 1987, v. 00C  p. 0109, 65.53, , , 15.99, 18.47, 2586.0, , 
620, GB02-016455, Handbook of Glass Data, 1987, v. 00C  p. 0109, 64.66, , , 26.68, 8.66, 2656.0, , 
621, GB02-016456, Handbook of Glass Data, 1987, v. 00C  p. 0109, 73.81, , , 13.83, 12.36, 2509.0, , 
622, GB02-016457, Handbook of Glass Data, 1987, v. 00C  p. 0109, 74.21, , , 7.86, 17.92, 2484.0, , 
623, GB02-016458, Handbook of Glass Data, 1987, v. 00C  p. 0109, 74.35, , , 5.49, 20.15, 2469.0, , 
624, GB02-016459, Handbook of Glass Data, 1987, v. 00C  p. 0109, 73.78, , , 12.82, 13.4, 2505.0, , 
625, GB02-016460, Handbook of Glass Data, 1987, v. 00C  p. 0109, 73.69, , , 11.77, 14.53, 2505.0, , 
626, GB02-016461, Handbook of Glass Data, 1987, v. 00C  p. 0109, 72.81, , , 20.17, 7.02, 2541.0, , 
627, GB02-016462, Handbook of Glass Data, 1987, v. 00C  p. 0109, 73.2, , , 14.32, 12.48, 2518.0, , 
628, GB02-016463, Handbook of Glass Data, 1987, v. 00C  p. 0109, 73.18, , , 13.99, 12.82, 2519.0, , 
629, GB02-016464, Handbook of Glass Data, 1987, v. 00C  p. 0109, 73.4, , , 10.71, 15.88, 2501.0, , 
630, GB02-016465, Handbook of Glass Data, 1987, v. 00C  p. 0109, 73.82, , , 3.3, 22.88, 2461.0, , 
631, GB02-016466, Handbook of Glass Data, 1987, v. 00C  p. 0109, 73.52, , , 5.37, 21.11, 2474.0, , 
632, GB02-016467, Handbook of Glass Data, 1987, v. 00C  p. 0109, 72.8, , , 13.88, 13.32, 2519.0, , 
633, GB02-016468, Handbook of Glass Data, 1987, v. 00C  p. 0109, 73.45, , , 4.31, 22.23, 2470.0, , 
634, GB02-016469, Handbook of Glass Data, 1987, v. 00C  p. 0109, 73.01, , , 9.64, 17.34, 2500.0, , 
635, GB02-016470, Handbook of Glass Data, 1987, v. 00C  p. 0109, 71.59, , , 17.04, 11.37, 2546.0, , 
636, GB02-016471, Handbook of Glass Data, 1987, v. 00C  p. 0109, 71.29, , , 20.16, 8.55, 2560.0, , 
637, GB02-016472, Handbook of Glass Data, 1987, v. 00C  p. 0109, 71.94, , , 7.02, 21.04, 2495.0, , 
638, GB02-016473, Handbook of Glass Data, 1987, v. 00C  p. 0109, 71.27, , , 10.8, 17.93, 2518.0, , 
639, GB02-016474, Handbook of Glass Data, 1987, v. 00C  p. 0109, 71.19, , , 8.09, 20.72, 2499.0, , 
640, GB02-016475, Handbook of Glass Data, 1987, v. 00C  p. 0109, 70.4, , , 19.12, 10.48, 2561.0, , 
641, GB02-016476, Handbook of Glass Data, 1987, v. 00C  p. 0109, 69.82, , , 24.97, 5.21, 2594.0, , 
642, GB02-016477, Handbook of Glass Data, 1987, v. 00C  p. 0109, 69.89, , , 21.38, 8.73, 2585.0, , 
643, GB02-016478, Handbook of Glass Data, 1987, v. 00C  p. 0109, 70.91, , , 5.72, 23.37, 2495.0, , 
644, GB02-016479, Handbook of Glass Data, 1987, v. 00C  p. 0109, 70.07, , , 16.66, 13.27, 2553.0, , 
645, GB02-016480, Handbook of Glass Data, 1987, v. 00C  p. 0109, 69.92, , , 14.96, 15.12, 2549.0, , 
646, GB02-016481, Handbook of Glass Data, 1987, v. 00C  p. 0109, 54.92, , , 22.47, 22.6, 2683.0, , 
647, GB02-016482, Handbook of Glass Data, 1987, v. 00C  p. 0109, 54.13, , , 36.41, 9.46, 2773.0, , 
648, GB02-016483, Handbook of Glass Data, 1987, v. 00C  p. 0109, 54.45, , , 29.88, 15.67, 2733.0, , 
649, GB02-016484, Handbook of Glass Data, 1987, v. 00C  p. 0109, 55.4, , , 11.68, 32.92, 2610.0, , 
650, GB02-016485, Handbook of Glass Data, 1987, v. 00C  p. 0109, 53.73, , , 40.47, 5.79, 2808.0, , 
651, GB02-016499, Handbook of Glass Data, 1987, v. 00C  p. 0113, 71.33, , 5.8, , 22.87, 2460.0, , 
652, GB02-016500, Handbook of Glass Data, 1987, v. 00C  p. 0113, 66.97, , 11.31, , 21.71, 2481.0, , 
653, GB02-016501, Handbook of Glass Data, 1987, v. 00C  p. 0113, 71.33, , , 5.95, 22.72, 2497.0, , 
654, GB02-016502, Handbook of Glass Data, 1987, v. 00C  p. 0113, 66.73, , , 11.92, 21.35, 2556.0, , 
655, GB02-016504, Handbook of Glass Data, 1987, v. 00C  p. 0113, 74.82, , , 10.92, 14.26, 2482.0, , 
656, GB02-016507, Handbook of Glass Data, 1987, v. 00C  p. 0114, 71.43, , , 3.49, 25.08, 2484.0, , 
657, GB02-016508, Handbook of Glass Data, 1987, v. 00C  p. 0114, 74.06, , , 3.26, 22.68, 2472.0, , 
658, GB02-016509, Handbook of Glass Data, 1987, v. 00C  p. 0114, 71.91, , , 5.48, 22.61, 2499.0, , 
659, GB02-016510, Handbook of Glass Data, 1987, v. 00C  p. 0114, 70.96, , , 18.35, 10.68, 2561.0, , 
660, GB02-016511, Handbook of Glass Data, 1987, v. 00C  p. 0114, 70.75, , , 21.99, 7.26, 2575.0, , 
661, GB02-016512, Handbook of Glass Data, 1987, v. 00C  p. 0114, 73.56, , , 7.54, 18.9, 2482.0, , 
662, GB02-016513, Handbook of Glass Data, 1987, v. 00C  p. 0114, 74.02, , , 13.37, 12.6, 2516.0, , 
663, GB02-016514, Handbook of Glass Data, 1987, v. 00C  p. 0114, 76.57, , , 10.78, 12.65, 2482.0, , 
664, GB02-016515, Handbook of Glass Data, 1987, v. 00C  p. 0114, 75.9, , , 17.57, 6.53, 2510.0, , 
665, GB02-016516, Handbook of Glass Data, 1987, v. 00C  p. 0114, 77.62, , , 10.37, 12.01, 2467.0, , 
666, GB02-016517, Handbook of Glass Data, 1987, v. 00C  p. 0114, 79.6, , , 7.13, 13.27, 2434.0, , 
667, GB02-016518, Handbook of Glass Data, 1987, v. 00C  p. 0114, 79.13, , , 14.02, 6.85, 2461.0, , 
668, GB02-016519, Handbook of Glass Data, 1987, v. 00C  p. 0114, 71.71, , , 9.23, 19.05, 2502.0, , 
669, GB02-016520, Handbook of Glass Data, 1987, v. 00C  p. 0114, 71.29, , , 13.03, 15.67, 2516.0, , 
670, GB02-016665, Handbook of Glass Data, 1987, v. 00C  p. 0118, 70.0, , 11.2, , 18.8, 2432.0, , 
671, GB02-016666, Handbook of Glass Data, 1987, v. 00C  p. 0118, 70.0, , 15.0, , 15.0, 2425.0, , 
672, GB02-016667, Handbook of Glass Data, 1987, v. 00C  p. 0118, 70.0, , 18.2, , 11.8, 2406.0, , 
673, GB02-016668, Handbook of Glass Data, 1987, v. 00C  p. 0118, 75.0, , 14.5, , 10.5, 2390.0, , 
674, GB02-016669, Handbook of Glass Data, 1987, v. 00C  p. 0118, 57.0, , 21.5, , 21.5, 2470.0, , 
675, GB02-016670, Handbook of Glass Data, 1987, v. 00C  p. 0118, 57.0, , 25.1, , 17.9, 2464.0, , 
676, GB02-016671, Handbook of Glass Data, 1987, v. 00C  p. 0118, 57.0, , 25.8, , 17.2, 2462.0, , 
677, GB02-016672, Handbook of Glass Data, 1987, v. 00C  p. 0118, 57.0, , 32.4, , 10.6, 2412.0, , 
678, GB02-016673, Handbook of Glass Data, 1987, v. 00C  p. 0118, 65.5, , 18.5, , 16.0, 2432.0, , 
679, GB02-016674, Handbook of Glass Data, 1987, v. 00C  p. 0118, 65.0, , 19.0, , 16.0, 2430.0, , 
680, GB02-016675, Handbook of Glass Data, 1987, v. 00C  p. 0118, 61.5, , 22.5, , 16.0, 2441.0, , 
681, GB02-016676, Handbook of Glass Data, 1987, v. 00C  p. 0118, 59.6, , 24.4, , 16.0, 2453.0, , 
682, GB02-016677, Handbook of Glass Data, 1987, v. 00C  p. 0118, 70.0, , 20.0, , 10.0, 2385.0, , 
683, GB02-016678, Handbook of Glass Data, 1987, v. 00C  p. 0118, 70.0, , 22.9, , 7.1, 2363.0, , 
684, GB02-016679, Handbook of Glass Data, 1987, v. 00C  p. 0118, 65.0, , 9.2, , 25.8, 2465.0, , 
685, GB02-016680, Handbook of Glass Data, 1987, v. 00C  p. 0118, 65.0, , 13.1, , 21.9, 2453.0, , 
686, GB02-016681, Handbook of Glass Data, 1987, v. 00C  p. 0118, 65.0, , 18.4, , 16.6, 2436.0, , 
687, GB02-016682, Handbook of Glass Data, 1987, v. 00C  p. 0118, 65.0, , 19.1, , 15.9, 2431.0, , 
688, GB02-016683, Handbook of Glass Data, 1987, v. 00C  p. 0118, 65.0, , 21.8, , 13.2, 2425.0, , 
689, GB02-016684, Handbook of Glass Data, 1987, v. 00C  p. 0118, 65.0, , 23.3, , 11.7, 2409.0, , 
690, GB02-016685, Handbook of Glass Data, 1987, v. 00C  p. 0118, 65.0, , 23.7, , 11.3, 2403.0, , 
691, GB02-016686, Handbook of Glass Data, 1987, v. 00C  p. 0118, 57.0, , 16.0, , 27.0, 2505.0, , 
692, GB02-016687, Handbook of Glass Data, 1987, v. 00C  p. 0118, 57.0, , 19.8, , 23.2, 2489.0, , 
693, GB02-016688, Handbook of Glass Data, 1987, v. 00C  p. 0118, 57.0, , 20.8, , 22.2, 2471.0, , 
694, GB02-016689, Handbook of Glass Data, 1987, v. 00C  p. 0118, 78.0, , 11.0, , 11.0, 2386.0, , 
695, GB02-016690, Handbook of Glass Data, 1987, v. 00C  p. 0118, 77.5, , 11.5, , 11.0, 2389.0, , 
696, GB02-016691, Handbook of Glass Data, 1987, v. 00C  p. 0118, 76.2, , 12.8, , 11.0, 2388.0, , 
697, GB02-016692, Handbook of Glass Data, 1987, v. 00C  p. 0118, 71.8, , 17.2, , 11.0, 2391.0, , 
698, GB02-016693, Handbook of Glass Data, 1987, v. 00C  p. 0118, 65.5, , 23.5, , 11.0, 2394.0, , 
699, GB02-016694, Handbook of Glass Data, 1987, v. 00C  p. 0118, 65.0, , 24.0, , 11.0, 2414.0, , 
700, GB02-016695, Handbook of Glass Data, 1987, v. 00C  p. 0118, 61.7, , 27.3, , 11.0, 2397.0, , 
701, GB02-016696, Handbook of Glass Data, 1987, v. 00C  p. 0118, 59.4, , 29.6, , 11.0, 2402.0, , 
702, GB02-016697, Handbook of Glass Data, 1987, v. 00C  p. 0118, 56.7, , 32.3, , 11.0, 2427.0, , 
703, GB02-016698, Handbook of Glass Data, 1987, v. 00C  p. 0118, 54.7, , 34.3, , 11.0, 2439.0, , 
704, GB02-016699, Handbook of Glass Data, 1987, v. 00C  p. 0118, 69.2, , 14.8, , 16.0, 2425.0, , 
705, GB02-016700, Handbook of Glass Data, 1987, v. 00C  p. 0118, 58.3, , 25.7, , 16.0, 2464.0, , 
706, GB02-016701, Handbook of Glass Data, 1987, v. 00C  p. 0118, 57.7, , 26.3, , 16.0, 2469.0, , 
707, GB02-016702, Handbook of Glass Data, 1987, v. 00C  p. 0118, 56.0, , 28.0, , 16.0, 2474.0, , 
708, GB02-016703, Handbook of Glass Data, 1987, v. 00C  p. 0118, 53.5, , 30.5, , 16.0, 2487.0, , 
709, GB02-016704, Handbook of Glass Data, 1987, v. 00C  p. 0118, 64.9, , 13.1, , 22.0, 2453.0, , 
710, GB02-016705, Handbook of Glass Data, 1987, v. 00C  p. 0118, 62.7, , 15.3, , 22.0, 2457.0, , 
711, GB02-016706, Handbook of Glass Data, 1987, v. 00C  p. 0118, 60.3, , 17.7, , 22.0, 2463.0, , 
712, GB02-016707, Handbook of Glass Data, 1987, v. 00C  p. 0118, 58.1, , 19.9, , 22.0, 2471.0, , 
713, GB02-016708, Handbook of Glass Data, 1987, v. 00C  p. 0118, 56.6, , 21.4, , 22.0, 2478.0, , 
714, GB02-016709, Handbook of Glass Data, 1987, v. 00C  p. 0118, 54.6, , 23.4, , 22.0, 2486.0, , 
715, GB02-016710, Handbook of Glass Data, 1987, v. 00C  p. 0118, 53.2, , 24.8, , 22.0, 2491.0, , 
716, GB02-016711, Handbook of Glass Data, 1987, v. 00C  p. 0120, 70.0, , 10.0, , 20.0, 2468.0, , 
717, GB02-016712, Handbook of Glass Data, 1987, v. 00C  p. 0120, 70.0, , , 10.0, 20.0, 2521.0, , 
718, GB02-016723, Handbook of Glass Data, 1987, v. 00C  p. 0122, 72.22, , 9.72, , 18.06, 2265.0, , 
719, GB02-016724, Handbook of Glass Data, 1987, v. 00C  p. 0122, 72.22, , , 9.72, 18.06, 2303.0, , 
720, GB02-017798, Handbook of Glass Data, 1987, v. 00C  p. 0332, 51.66, 1.73, , , 46.61, 2561.0, , 
721, GB02-017799, Handbook of Glass Data, 1987, v. 00C  p. 0332, 52.77, 4.3, , , 42.93, 2550.0, , 
722, GB02-017800, Handbook of Glass Data, 1987, v. 00C  p. 0332, 53.01, 4.12, , , 42.87, 2548.0, , 
723, GB02-017801, Handbook of Glass Data, 1987, v. 00C  p. 0332, 53.64, 5.94, , , 40.41, 2541.0, , 
724, GB02-017802, Handbook of Glass Data, 1987, v. 00C  p. 0332, 52.72, 2.97, , , 44.31, 2553.0, , 
725, GB02-017803, Handbook of Glass Data, 1987, v. 00C  p. 0332, 58.22, 6.1, , , 35.68, 2518.0, , 
726, GB02-017804, Handbook of Glass Data, 1987, v. 00C  p. 0332, 57.87, 4.26, , , 37.87, 2526.0, , 
727, GB02-017805, Handbook of Glass Data, 1987, v. 00C  p. 0332, 58.61, 6.0, , , 35.38, 2516.0, , 
728, GB02-017806, Handbook of Glass Data, 1987, v. 00C  p. 0332, 57.2, 1.74, , , 41.06, 2536.0, , 
729, GB02-017807, Handbook of Glass Data, 1987, v. 00C  p. 0332, 57.78, 2.93, , , 39.28, 2530.0, , 
730, GB02-017808, Handbook of Glass Data, 1987, v. 00C  p. 0332, 63.6, 6.1, , , 30.3, 2490.0, , 
731, GB02-017809, Handbook of Glass Data, 1987, v. 00C  p. 0332, 62.59, 2.95, , , 34.46, 2503.0, , 
732, GB02-017810, Handbook of Glass Data, 1987, v. 00C  p. 0332, 62.17, 1.7, , , 36.13, 2511.0, , 
733, GB02-017811, Handbook of Glass Data, 1987, v. 00C  p. 0332, 61.78, 0.65, , , 37.57, 2517.0, , 
734, GB02-017812, Handbook of Glass Data, 1987, v. 00C  p. 0332, 63.98, 5.94, , , 30.08, 2489.0, , 
735, GB02-017813, Handbook of Glass Data, 1987, v. 00C  p. 0332, 63.3, 4.02, , , 32.68, 2498.0, , 
736, GB02-017814, Handbook of Glass Data, 1987, v. 00C  p. 0332, 65.74, 0.61, , , 33.65, 2492.0, , 
737, GB02-017815, Handbook of Glass Data, 1987, v. 00C  p. 0332, 68.42, 6.16, , , 25.41, 2462.0, , 
738, GB02-017816, Handbook of Glass Data, 1987, v. 00C  p. 0332, 67.63, 2.88, , , 29.49, 2475.0, , 
739, GB02-017817, Handbook of Glass Data, 1987, v. 00C  p. 0332, 69.08, 5.82, , , 25.1, 2458.0, , 
740, GB02-017818, Handbook of Glass Data, 1987, v. 00C  p. 0332, 67.28, 1.72, , , 31.0, 2483.0, , 
741, GB02-017819, Handbook of Glass Data, 1987, v. 00C  p. 0332, 67.24, 1.45, , , 31.31, 2481.0, , 
742, GB02-017820, Handbook of Glass Data, 1987, v. 00C  p. 0332, 67.57, 1.22, , , 31.21, 2481.0, , 
743, GB02-017821, Handbook of Glass Data, 1987, v. 00C  p. 0332, 69.07, 2.69, , , 28.24, 2465.0, , 
744, GB02-017822, Handbook of Glass Data, 1987, v. 00C  p. 0332, 69.21, 1.77, , , 29.02, 2468.0, , 
745, GB02-017823, Handbook of Glass Data, 1987, v. 00C  p. 0332, 70.6, 4.12, , , 25.27, 2454.0, , 
746, GB02-017824, Handbook of Glass Data, 1987, v. 00C  p. 0332, 71.02, 3.5, , , 25.48, 2453.0, , 
747, GB02-017825, Handbook of Glass Data, 1987, v. 00C  p. 0332, 70.9, 0.58, , , 28.52, 2461.0, , 
748, GB02-017826, Handbook of Glass Data, 1987, v. 00C  p. 0332, 71.31, 1.22, , , 27.47, 2457.0, , 
749, GB02-017827, Handbook of Glass Data, 1987, v. 00C  p. 0332, 72.3, 2.94, , , 24.76, 2445.0, , 
750, GB02-017828, Handbook of Glass Data, 1987, v. 00C  p. 0332, 72.64, 2.98, , , 24.37, 2443.0, , 
751, GB02-017829, Handbook of Glass Data, 1987, v. 00C  p. 0332, 72.27, 1.71, , , 26.02, 2451.0, , 
752, GB02-017830, Handbook of Glass Data, 1987, v. 00C  p. 0332, 73.34, 3.95, , , 22.7, 2434.0, , 
753, GB02-017831, Handbook of Glass Data, 1987, v. 00C  p. 0332, 74.37, 5.75, , , 19.88, 2421.0, , 
754, GB02-017832, Handbook of Glass Data, 1987, v. 00C  p. 0332, 74.04, 0.58, , , 25.38, 2440.0, , 
755, GB02-017833, Handbook of Glass Data, 1987, v. 00C  p. 0332, 75.77, 2.83, , , 21.39, 2418.0, , 
756, GB02-017834, Handbook of Glass Data, 1987, v. 00C  p. 0332, 75.62, 0.58, , , 23.8, 2428.0, , 
757, GB02-017835, Handbook of Glass Data, 1987, v. 00C  p. 0332, 76.34, 1.8, , , 21.86, 2416.0, , 
758, GB02-017836, Handbook of Glass Data, 1987, v. 00C  p. 0332, 75.84, 0.63, , , 23.52, 2423.0, , 
759, GB02-017837, Handbook of Glass Data, 1987, v. 00C  p. 0332, 76.14, 1.2, , , 22.66, 2419.0, , 
760, GB02-017838, Handbook of Glass Data, 1987, v. 00C  p. 0332, 77.3, 3.1, , , 19.6, 2403.0, , 
761, GB02-017839, Handbook of Glass Data, 1987, v. 00C  p. 0332, 77.48, 2.91, , , 19.6, 2402.0, , 
762, GB02-017840, Handbook of Glass Data, 1987, v. 00C  p. 0332, 77.02, 1.71, , , 21.27, 2415.0, , 
763, GB02-017841, Handbook of Glass Data, 1987, v. 00C  p. 0332, 78.52, 0.55, , , 20.92, 2401.0, , 
764, GB02-017907, Handbook of Glass Data, 1987, v. 00C  p. 0334, 84.0, , , , 16.0, 2361.0, , 
765, GB02-017915, Handbook of Glass Data, 1987, v. 00C  p. 0334, 68.0, , , , 32.0, 2497.0, , 
766, GB02-017924, Handbook of Glass Data, 1987, v. 00C  p. 0335, 80.0, , , , 20.0, 2386.0, , 
767, GB02-017955, Handbook of Glass Data, 1987, v. 00C  p. 0335, 65.6, 1.6, , , 32.8, 2487.0, , 
768, GB02-017956, Handbook of Glass Data, 1987, v. 00C  p. 0335, 63.5, 4.8, , , 31.7, 2487.0, , 
769, GB02-017957, Handbook of Glass Data, 1987, v. 00C  p. 0335, 60.6, 9.1, , , 30.3, 2497.0, , 
770, GB02-017958, Handbook of Glass Data, 1987, v. 00C  p. 0335, 57.1, 14.3, , , 28.6, 2501.0, , 
771, GB02-017959, Handbook of Glass Data, 1987, v. 00C  p. 0335, 50.0, 25.0, , , 25.0, 2500.0, , 
772, GB02-017960, Handbook of Glass Data, 1987, v. 00C  p. 0335, 60.0, 20.0, , , 20.0, 2463.0, , 
773, GB02-017961, Handbook of Glass Data, 1987, v. 00C  p. 0335, 66.6, 16.7, , , 16.7, 2420.0, , 
774, GB02-017962, Handbook of Glass Data, 1987, v. 00C  p. 0335, 75.0, 12.5, , , 12.5, 2368.0, , 
775, GB02-017988, Handbook of Glass Data, 1987, v. 00C  p. 0336, 85.0, , , , 15.0, 2336.0, , 
776, GB02-018012, Handbook of Glass Data, 1987, v. 00C  p. 0336, 80.0, , , , 20.0, 2388.0, , 
777, GB02-018032, Handbook of Glass Data, 1987, v. 00C  p. 0336, 75.0, , , , 25.0, 2432.0, , 
778, GB02-018050, Handbook of Glass Data, 1987, v. 00C  p. 0336, 70.0, , , , 30.0, 2474.0, , 
779, GB02-018061, Handbook of Glass Data, 1987, v. 00C  p. 0336, 66.7, , , , 33.3, 2490.0, , 
780, GB02-018113, Handbook of Glass Data, 1987, v. 00C  p. 0340, 87.0, , , , 13.0, 2320.0, , 
781, GB02-018266, Handbook of Glass Data, 1987, v. 00C  p. 0349, 63.16, 5.26, , , 31.58, 2485.0, , 
782, GB02-018267, Handbook of Glass Data, 1987, v. 00C  p. 0349, 60.0, 10.0, , , 30.0, 2494.0, , 
783, GB02-018302, Handbook of Glass Data, 1987, v. 00C  p. 0350, 66.67, 16.67, , , 16.67, 2418.0, , 
784, GB02-018335, Handbook of Glass Data, 1987, v. 00C  p. 0353, 65.0, 10.0, , , 25.0, 2460.0, ,
