Repository: simoncappe/compo_mig

File: code brut/density_table_tableonly.csv (part 5 of 10)
No., Glass No., Data Source, Year, Data Source Number, SiO2, Al2O3, MgO, CaO, Na2O, Density ( g/cm3 ), Density (Predictive Value), Density (Residual)
1568, GJ06-073076, Glass Physics & Chemistry, 1979, v. 005  p. 0485, 60.0, 20.0, , 20.0, , 2608.0, , 
1569, GJ06-073077, Glass Physics & Chemistry, 1979, v. 005  p. 0485, 39.8, 29.4, , 30.8, , 2762.0, , 
1570, GJ06-073078, Glass Physics & Chemistry, 1979, v. 005  p. 0485, 30.0, 35.0, , 35.0, , 2810.0, , 
1571, GJ06-073079, Glass Physics & Chemistry, 1979, v. 005  p. 0485, 20.3, 39.7, , 40.0, , 2860.0, , 
1572, GJ06-073254, Glass Physics & Chemistry, 1983, v. 009  p. 0300, 62.5, 37.5, , , , 2590.0, , 
1573, GJ06-073260, Glass Physics & Chemistry, 1983, v. 009  p. 0300, 75.0, 12.5, , , 12.5, 2390.0, , 
1574, GJ02-073279, Glass Physics & Chemistry, 1983, v. 009  p. 0207, 76.7, , , , 23.3, 2414.0, , 
1575, GJ02-073280, Glass Physics & Chemistry, 1983, v. 009  p. 0207, 66.7, , , , 33.3, 2489.0, , 
1576, GJ06-073483, Glass Physics & Chemistry, 1984, v. 010  p. 0365, 61.0, 9.0, , , 30.0, 2489.0, , 
1577, GJ06-073518, Glass Physics & Chemistry, 1982, v. 008  p. 0026, 69.7, 10.0, 20.3, , , 2510.0, , 
1578, GJ06-073519, Glass Physics & Chemistry, 1982, v. 008  p. 0026, 69.7, 12.0, 18.3, , , 2492.0, , 
1579, GJ06-073520, Glass Physics & Chemistry, 1982, v. 008  p. 0026, 69.77, 15.12, 15.12, , , 2485.0, , 
1580, GJ06-073521, Glass Physics & Chemistry, 1982, v. 008  p. 0026, 69.7, 16.8, 13.5, , , 2495.0, , 
1581, GJ06-073522, Glass Physics & Chemistry, 1982, v. 008  p. 0026, 69.7, 19.1, 11.2, , , 2500.0, , 
1582, GB03-074115, Handbook of Glass Data, 1983, v. 00A  p. 0466, 50.0, , , 50.0, , 2904.0, , 
1583, GB03-074116, Handbook of Glass Data, 1983, v. 00A  p. 0466, 50.0, , 50.0, , , 2758.0, , 
1584, GB03-074119, Handbook of Glass Data, 1983, v. 00A  p. 0466, 42.5, , , 57.5, , 2953.0, , 
1585, GB03-074120, Handbook of Glass Data, 1983, v. 00A  p. 0466, 47.1, , , 52.9, , 2918.0, , 
1586, GB03-074121, Handbook of Glass Data, 1983, v. 00A  p. 0466, 50.0, , , 50.0, , 2898.0, , 
1587, GB03-074122, Handbook of Glass Data, 1983, v. 00A  p. 0466, 55.4, , , 44.6, , 2835.0, , 
1588, GB03-074123, Handbook of Glass Data, 1983, v. 00A  p. 0466, 61.0, , , 39.0, , 2746.0, , 
1589, GB03-074209, Handbook of Glass Data, 1983, v. 00A  p. 0470, 43.8, , , 56.2, , 2780.0, , 
1590, GB03-074210, Handbook of Glass Data, 1983, v. 00A  p. 0470, 61.3, , , 38.7, , 2480.0, , 
1591, GB03-074211, Handbook of Glass Data, 1983, v. 00A  p. 0470, 45.0, , , 55.0, , 2950.0, , 
1592, GB03-074212, Handbook of Glass Data, 1983, v. 00A  p. 0470, 50.0, , , 50.0, , 2900.0, , 
1593, GB03-074213, Handbook of Glass Data, 1983, v. 00A  p. 0470, 55.0, , , 45.0, , 2850.0, , 
1594, GB03-074214, Handbook of Glass Data, 1983, v. 00A  p. 0470, 60.0, , , 40.0, , 2770.0, , 
1595, GB03-074215, Handbook of Glass Data, 1983, v. 00A  p. 0470, 50.0, , 50.0, , , 2740.0, , 
1596, GC02-074571, Corning Inc. (US),     , 0125, 72.13, 1.16, 5.89, 7.41, 13.41, 2400.0, , 
1597, GP03-075422, US Patent, 1987, A4652535, 71.56, 0.76, 5.18, 8.73, 13.78, 2500.0, , 
1598, GJ30-076004, J. American Ceramic Soc., 1969, v. 052  p. 0539, 7.07, 28.28, 7.07, 57.58, , 2960.0, , 
1599, GJ30-076005, J. American Ceramic Soc., 1969, v. 052  p. 0539, 7.07, 28.28, 7.07, 57.58, , 2996.0, , 
1600, GJ02-076111, J. American Ceramic Soc., 1969, v. 052  p. 0499, 90.29, , , , 9.7, 2280.0, , 
1601, GJ02-076112, J. American Ceramic Soc., 1969, v. 052  p. 0499, 81.99, , , , 18.0, 2356.0, , 
1602, GJ02-076113, J. American Ceramic Soc., 1969, v. 052  p. 0499, 74.99, , , , 25.0, 2427.0, , 
1603, GJ02-076114, J. American Ceramic Soc., 1969, v. 052  p. 0499, 64.24, , , , 35.75, 2498.0, , 
1604, GJ02-076118, J. American Ceramic Soc., 1969, v. 052  p. 0499, 75.95, , , , 24.05, 2426.0, , 
1605, GB06-078069, Handbook of Glass Data, 1983, v. 00A  p. 0544, 85.0, 15.0, , , , 2359.0, , 
1606, GB01-078070, Handbook of Glass Data, 1983, v. 00A  p. 0544, 99.98, 0.02, , , , 2200.0, , 
1607, GB01-078071, Handbook of Glass Data, 1983, v. 00A  p. 0544, 99.78, 0.22, , , , 2198.0, , 
1608, GB01-078072, Handbook of Glass Data, 1983, v. 00A  p. 0544, 99.55, 0.45, , , , 2203.0, , 
1609, GB01-078073, Handbook of Glass Data, 1983, v. 00A  p. 0544, 99.72, 0.28, , , , 2205.0, , 
1610, GB06-078074, Handbook of Glass Data, 1983, v. 00A  p. 0544, 98.64, 1.36, , , , 2199.0, , 
1611, GB06-078075, Handbook of Glass Data, 1983, v. 00A  p. 0544, 97.02, 2.98, , , , 2212.0, , 
1612, GB06-078077, Handbook of Glass Data, 1983, v. 00A  p. 0544, 99.25, 0.75, , , , 2207.0, , 
1613, GB01-078078, Handbook of Glass Data, 1983, v. 00A  p. 0544, 99.63, 0.37, , , , 2201.0, , 
1614, GB01-078079, Handbook of Glass Data, 1983, v. 00A  p. 0544, 99.78, 0.22, , , , 2204.0, , 
1615, GB06-078080, Handbook of Glass Data, 1983, v. 00A  p. 0544, 98.66, 1.33, , , , 2208.0, , 
1616, GB01-078081, Handbook of Glass Data, 1983, v. 00A  p. 0544, 99.94, 0.05, , , , 2203.0, , 
1617, GB01-078082, Handbook of Glass Data, 1983, v. 00A  p. 0544, 99.76, 0.24, , , , 2205.0, , 
1618, GB01-078083, Handbook of Glass Data, 1983, v. 00A  p. 0544, 99.78, 0.22, , , , 2198.0, , 
1619, GB06-078084, Handbook of Glass Data, 1983, v. 00A  p. 0544, 99.29, 0.71, , , , 2210.0, , 
1620, GB06-078085, Handbook of Glass Data, 1983, v. 00A  p. 0544, 98.44, 1.56, , , , 2203.0, , 
1621, GB06-078103, Handbook of Glass Data, 1983, v. 00A  p. 0546, 85.18, 14.82, , , , 2305.0, , 
1622, GB06-078104, Handbook of Glass Data, 1983, v. 00A  p. 0546, 69.92, 30.08, , , , 2445.0, , 
1623, GB06-078105, Handbook of Glass Data, 1983, v. 00A  p. 0546, 53.08, 46.92, , , , 2612.0, , 
1624, GB06-078106, Handbook of Glass Data, 1983, v. 00A  p. 0546, 29.79, 70.21, , , , 2811.0, , 
1625, GJ30-078823, J. American Ceramic Soc., 1970, v. 053  p. 0311, 4.0, 32.0, , 64.0, , 2960.0, , 
1626, GJ30-078824, J. American Ceramic Soc., 1970, v. 053  p. 0311, 10.0, 30.0, , 60.0, , 2960.0, , 
1627, GJ30-078825, J. American Ceramic Soc., 1970, v. 053  p. 0311, 7.0, 30.0, , 63.0, , 2960.0, , 
1628, GJ30-078826, J. American Ceramic Soc., 1970, v. 053  p. 0311, 4.0, 30.0, , 66.0, , 2950.0, , 
1629, GJ30-078832, J. American Ceramic Soc., 1970, v. 053  p. 0311, 4.0, 30.0, 12.0, 54.0, , 2870.0, , 
1630, GJ30-078833, J. American Ceramic Soc., 1970, v. 053  p. 0311, 4.0, 30.0, 9.0, 57.0, , 2860.0, , 
1631, GJ30-078834, J. American Ceramic Soc., 1970, v. 053  p. 0311, 4.0, 30.0, 6.0, 60.0, , 2900.0, , 
1632, GJ30-078835, J. American Ceramic Soc., 1970, v. 053  p. 0311, 4.0, 30.0, 3.0, 63.0, , 2930.0, , 
1633, GJ30-078844, J. American Ceramic Soc., 1970, v. 053  p. 0311, 4.0, 30.0, , 60.0, 6.0, 2950.0, , 
1634, GJ30-078845, J. American Ceramic Soc., 1970, v. 053  p. 0311, 4.0, 30.0, , 54.0, 12.0, 2880.0, , 
1635, GJ30-078846, J. American Ceramic Soc., 1970, v. 053  p. 0311, 4.0, 30.0, , 50.0, 16.0, 2750.0, , 
1636, GJ30-078847, J. American Ceramic Soc., 1970, v. 053  p. 0311, 4.0, 30.0, , 47.0, 19.0, 2580.0, , 
1637, GJ02-078859, J. American Ceramic Soc., 1970, v. 053  p. 0269, 75.0, , , , 25.0, 2340.0, , 
1638, GJ02-078885, J. American Ceramic Soc., 1970, v. 053  p. 0508, 75.0, , , , 25.0, 2446.0, , 
1639, GJ03-079653, J. Non-Crystalline Solids, 1982, v. 052  p. 0217, 18.92, 40.64, , 40.44, , 2847.0, , 
1640, GJ03-079654, J. Non-Crystalline Solids, 1982, v. 052  p. 0217, 24.5, 36.1, , 39.4, , 2827.0, , 
1641, GJ03-079655, J. Non-Crystalline Solids, 1982, v. 052  p. 0217, 35.0, 27.5, , 37.5, , 2805.0, , 
1642, GJ03-079656, J. Non-Crystalline Solids, 1982, v. 052  p. 0217, 44.5, 19.7, , 35.8, , 2760.0, , 
1643, GJ03-079657, J. Non-Crystalline Solids, 1982, v. 052  p. 0217, 53.25, 12.51, , 34.23, , 2763.0, , 
1644, GJ03-079658, J. Non-Crystalline Solids, 1982, v. 052  p. 0217, 61.2, 6.0, , 32.8, , 2728.0, , 
1645, GJ03-079659, J. Non-Crystalline Solids, 1982, v. 052  p. 0217, 65.0, 2.9, , 32.1, , 2661.0, , 
1646, GJ02-082247, Glass Physics & Chemistry, 1979, v. 005  p. 0573, 66.7, , , , 33.3, 2440.0, , 
1647, GJ06-082251, Glass Physics & Chemistry, 1982, v. 008  p. 0121, 49.99, 16.67, , 16.67, 16.67, 2613.0, , 
1648, GJ06-082252, Glass Physics & Chemistry, 1982, v. 008  p. 0121, 57.15, 14.29, , 14.28, 14.28, 2572.0, , 
1649, GJ06-082253, Glass Physics & Chemistry, 1982, v. 008  p. 0121, 62.49, 12.5, , 12.5, 12.5, 2527.0, , 
1650, GJ06-082254, Glass Physics & Chemistry, 1982, v. 008  p. 0121, 66.67, 11.11, , 11.11, 11.11, 2500.0, , 
1651, GJ06-082255, Glass Physics & Chemistry, 1982, v. 008  p. 0121, 70.01, 10.0, , 9.99, 9.99, 2472.0, , 
1652, GJ06-082256, Glass Physics & Chemistry, 1982, v. 008  p. 0121, 53.39, 1.69, , 43.24, 1.68, 2823.0, , 
1653, GJ06-082257, Glass Physics & Chemistry, 1982, v. 008  p. 0121, 54.56, 2.26, , 40.92, 2.26, 2790.0, , 
1654, GJ06-082258, Glass Physics & Chemistry, 1982, v. 008  p. 0121, 56.88, 3.43, , 36.24, 3.44, 2741.0, , 
1655, GJ06-082259, Glass Physics & Chemistry, 1982, v. 008  p. 0121, 59.4, 4.63, , 31.33, 4.63, 2696.0, , 
1656, GJ06-082261, Glass Physics & Chemistry, 1982, v. 008  p. 0121, 64.27, 7.13, , 21.47, 7.13, 2595.0, , 
1657, GJ06-082262, Glass Physics & Chemistry, 1982, v. 008  p. 0121, 65.56, 7.77, , 18.89, 7.77, 2564.0, , 
1658, GJ06-082263, Glass Physics & Chemistry, 1982, v. 008  p. 0121, 66.86, 8.42, , 16.3, 8.42, 2540.0, , 
1659, GJ06-082264, Glass Physics & Chemistry, 1982, v. 008  p. 0121, 68.17, 9.08, , 13.67, 9.08, 2549.0, , 
1660, GJ06-082265, Glass Physics & Chemistry, 1982, v. 008  p. 0121, 69.45, 9.8, , 10.99, 9.76, 2476.0, , 
1661, GJ06-082266, Glass Physics & Chemistry, 1982, v. 008  p. 0121, 70.85, 10.42, , 8.3, 10.43, 2461.0, , 
1662, GJ06-082267, Glass Physics & Chemistry, 1982, v. 008  p. 0121, 71.67, 10.83, , 6.66, 10.83, 2452.0, , 
1663, GJ06-082268, Glass Physics & Chemistry, 1982, v. 008  p. 0121, 75.0, 12.5, , , 12.5, 2390.0, , 
1664, GJ02-082593, Glass Technology, 1969, v. 010  p. 0123, 70.99, , , 8.63, 20.38, 2510.0, , 
1665, GP06-083231, European Patent    Philips (NL), 1986, A0184255, 85.0, 15.0, , , , 223.0, , 
1666, GJ02-084260, J. Ceramic Soc. Japan, 1982, v. 090  p. 0703, 83.33, , , , 16.67, 2362.0, , 
1667, GJ02-084261, J. Ceramic Soc. Japan, 1982, v. 090  p. 0703, 80.0, , , , 20.0, 2404.0, , 
1668, GJ02-084262, J. Ceramic Soc. Japan, 1982, v. 090  p. 0703, 75.0, , , , 25.0, 2448.0, , 
1669, GJ02-084263, J. Ceramic Soc. Japan, 1982, v. 090  p. 0703, 66.67, , , , 33.33, 2489.0, , 
1670, GJ06-084274, J. Ceramic Soc. Japan, 1982, v. 090  p. 0476, 66.67, 16.67, , , 16.67, 2458.0, , 
1671, GJ06-084275, J. Ceramic Soc. Japan, 1982, v. 090  p. 0476, 75.0, 12.5, , , 12.5, 2444.0, , 
1672, GJ02-085225, J. Non-Crystalline Solids, 1980, v. 040  p. 0549, 90.0, , , , 10.0, 2287.0, , 
1673, GJ02-085226, J. Non-Crystalline Solids, 1980, v. 040  p. 0549, 85.0, , , , 15.0, 2331.0, , 
1674, GJ02-085227, J. Non-Crystalline Solids, 1980, v. 040  p. 0549, 80.0, , , , 20.0, 2378.0, , 
1675, GJ02-085228, J. Non-Crystalline Solids, 1980, v. 040  p. 0549, 77.0, , , , 23.0, 2412.0, , 
1676, GJ02-085229, J. Non-Crystalline Solids, 1980, v. 040  p. 0549, 75.0, , , , 25.0, 2427.0, , 
1677, GJ02-085230, J. Non-Crystalline Solids, 1980, v. 040  p. 0549, 73.0, , , , 27.0, 2442.0, , 
1678, GJ02-085231, J. Non-Crystalline Solids, 1980, v. 040  p. 0549, 67.0, , , , 33.0, 2483.0, , 
1679, GJ02-085232, J. Non-Crystalline Solids, 1980, v. 040  p. 0549, 60.0, , , , 40.0, 2521.0, , 
1680, GJ02-085233, J. Non-Crystalline Solids, 1980, v. 040  p. 0549, 58.0, , , , 42.0, 2635.0, , 
1681, GJ02-085234, J. Non-Crystalline Solids, 1980, v. 040  p. 0549, 56.0, , , , 44.0, 2544.0, , 
1682, GJ02-085235, J. Non-Crystalline Solids, 1980, v. 040  p. 0549, 54.0, , , , 46.0, 2552.0, , 
1683, GJ02-085244, J. Non-Crystalline Solids, 1980, v. 040  p. 0549, 70.0, , 10.0, , 20.0, 2467.0, , 
1684, GJ02-085245, J. Non-Crystalline Solids, 1980, v. 040  p. 0549, 60.0, , 20.0, , 20.0, 2505.0, , 
1685, GJ02-085246, J. Non-Crystalline Solids, 1980, v. 040  p. 0549, 50.0, , 30.0, , 20.0, 2570.0, , 
1686, GJ02-085247, J. Non-Crystalline Solids, 1980, v. 040  p. 0549, 42.6, , 19.9, , 37.5, 2530.0, , 
1687, GJ02-085265, J. Non-Crystalline Solids, 1980, v. 040  p. 0549, 70.0, 5.0, , , 25.0, 2453.0, , 
1688, GJ02-085266, J. Non-Crystalline Solids, 1980, v. 040  p. 0549, 65.0, 10.0, , , 25.0, 2465.0, , 
1689, GJ02-085267, J. Non-Crystalline Solids, 1980, v. 040  p. 0549, 62.0, 5.0, , , 33.0, 2501.0, , 
1690, GJ02-085268, J. Non-Crystalline Solids, 1980, v. 040  p. 0549, 57.0, 10.0, , , 33.0, 2513.0, , 
1691, GJ02-085269, J. Non-Crystalline Solids, 1980, v. 040  p. 0549, 52.0, 15.0, , , 33.0, 2522.0, , 
1692, GJ02-085270, J. Non-Crystalline Solids, 1980, v. 040  p. 0549, 55.0, 5.0, , , 40.0, 2536.0, , 
1693, GJ02-085271, J. Non-Crystalline Solids, 1980, v. 040  p. 0549, 50.0, 10.0, , , 40.0, 2545.0, , 
1694, GJ02-085272, J. Non-Crystalline Solids, 1980, v. 040  p. 0549, 45.0, 15.0, , , 40.0, 2551.0, , 
1695, GJ02-085273, J. Non-Crystalline Solids, 1980, v. 040  p. 0549, 40.0, 20.0, , , 40.0, 2553.0, , 
1696, GJ03-086873, J. Applied Physics, 1979, v. 050  p. 8010, 60.0, , , 40.0, , 2750.0, , 
1697, GJ03-086874, J. Applied Physics, 1979, v. 050  p. 8010, 55.0, , , 45.0, , 2800.0, , 
1698, GJ03-086875, J. Applied Physics, 1979, v. 050  p. 8010, 45.0, , , 55.0, , 2900.0, , 
1699, GB02-087359, Glass Hand Book (J), 1975, v. 001  p. 0115, 72.02, 0.57, 5.4, 5.67, 16.33, 2470.0, , 
1700, GJ02-087666, J. American Ceramic Soc., 1976, v. 059  p. 0420, 75.0, , , , 25.0, 2435.0, , 
1701, GJ06-087667, J. American Ceramic Soc., 1976, v. 059  p. 0420, 75.0, 5.0, , , 20.0, 2421.0, , 
1702, GJ06-087668, J. American Ceramic Soc., 1976, v. 059  p. 0420, 75.0, 6.25, , , 18.75, 2412.0, , 
1703, GJ06-087669, J. American Ceramic Soc., 1976, v. 059  p. 0420, 75.0, 10.0, , , 15.0, 2390.0, , 
1704, GJ06-087670, J. American Ceramic Soc., 1976, v. 059  p. 0420, 75.0, 12.5, , , 12.5, 2368.0, , 
1705, GJ06-087671, J. American Ceramic Soc., 1976, v. 059  p. 0420, 75.0, 14.2, , , 10.8, 2359.0, , 
1706, GJ02-087672, J. American Ceramic Soc., 1976, v. 059  p. 0420, 70.0, , , , 30.0, 2469.0, , 
1707, GJ06-087673, J. American Ceramic Soc., 1976, v. 059  p. 0420, 70.0, 5.0, , , 25.0, 2462.0, , 
1708, GJ06-087674, J. American Ceramic Soc., 1976, v. 059  p. 0420, 70.0, 10.0, , , 20.0, 2436.0, , 
1709, GJ06-087675, J. American Ceramic Soc., 1976, v. 059  p. 0420, 70.0, 15.0, , , 15.0, 2401.0, , 
1710, GJ06-087676, J. American Ceramic Soc., 1976, v. 059  p. 0420, 70.0, 17.0, , , 13.0, 2381.0, , 
1711, GJ06-087677, J. American Ceramic Soc., 1976, v. 059  p. 0420, 60.0, 16.0, , , 24.0, 2481.0, , 
1712, GJ06-087678, J. American Ceramic Soc., 1976, v. 059  p. 0420, 60.0, 20.0, , , 20.0, 2442.0, , 
1713, GJ06-087679, J. American Ceramic Soc., 1976, v. 059  p. 0420, 59.41, 22.38, , , 18.22, 2445.0, , 
1714, GJ06-087680, J. American Ceramic Soc., 1976, v. 059  p. 0420, 50.0, 20.0, , , 30.0, 2506.0, , 
1715, GJ06-087681, J. American Ceramic Soc., 1976, v. 059  p. 0420, 50.0, 25.0, , , 25.0, 2491.0, , 
1716, GJ06-087682, J. American Ceramic Soc., 1976, v. 059  p. 0420, 50.0, 28.0, , , 22.0, 2502.0, , 
1717, GJ02-087683, J. American Ceramic Soc., 1976, v. 059  p. 0420, 80.0, , , , 20.0, 2388.0, , 
1718, GJ06-087684, J. American Ceramic Soc., 1976, v. 059  p. 0420, 66.63, 16.68, , , 16.68, 2421.0, , 
1719, GJ06-087685, J. American Ceramic Soc., 1976, v. 059  p. 0420, 62.5, 12.5, , , 25.0, 2479.0, , 
1720, GJ06-087686, J. American Ceramic Soc., 1976, v. 059  p. 0420, 72.0, 3.0, , , 25.0, 2455.0, , 
1721, GJ02-088460, J. Non-Crystalline Solids, 1980, v. 040  p. 0149, 66.67, , , , 33.33, 2496.0, , 
1722, GJ02-088461, J. Non-Crystalline Solids, 1980, v. 040  p. 0149, 66.67, , 6.67, , 26.67, 2506.0, , 
1723, GJ02-088462, J. Non-Crystalline Solids, 1980, v. 040  p. 0149, 66.67, , 13.33, , 20.0, 2479.0, , 
1724, GJ02-088463, J. Non-Crystalline Solids, 1980, v. 040  p. 0149, 66.67, , 20.0, , 13.33, 2475.0, , 
1725, GJ02-088464, J. Non-Crystalline Solids, 1980, v. 040  p. 0149, 66.67, , , 6.67, 26.67, 2530.0, , 
1726, GJ02-088465, J. Non-Crystalline Solids, 1980, v. 040  p. 0149, 66.67, , , 20.0, 13.33, 2600.0, , 
1727, GJ02-088503, J. Non-Crystalline Solids, 1980, v. 041  p. 0117, 75.0, , , , 25.0, 2430.0, , 
1728, GJ03-089591, J. Non-Crystalline Solids, 1984, v. 068  p. 0379, 57.14, , , 42.86, , 2777.0, , 
1729, GJ03-089592, J. Non-Crystalline Solids, 1984, v. 068  p. 0379, 55.0, , , 45.0, , 2840.0, , 
1730, GJ03-089593, J. Non-Crystalline Solids, 1984, v. 068  p. 0379, 50.0, , , 50.0, , 2858.0, , 
1731, GJ03-089594, J. Non-Crystalline Solids, 1984, v. 068  p. 0379, 47.5, , , 52.5, , 2860.0, , 
1732, GJ03-089595, J. Non-Crystalline Solids, 1984, v. 068  p. 0379, 45.0, , , 55.0, , 2866.0, , 
1733, GB02-089969, Glass Hand Book (J), 1975, v. 001  p. 0602, 74.91, , 4.41, 6.34, 14.34, 2453.0, , 
1734, GB02-089970, Glass Hand Book (J), 1975, v. 001  p. 0602, 73.22, , 4.43, 2.21, 20.14, 2421.0, , 
1735, GB02-089971, Glass Hand Book (J), 1975, v. 001  p. 0602, 73.13, , 4.42, 4.24, 18.21, 2453.0, , 
1736, GB02-089972, Glass Hand Book (J), 1975, v. 001  p. 0602, 72.99, , 4.41, 6.34, 16.26, 2466.0, , 
1737, GB02-089973, Glass Hand Book (J), 1975, v. 001  p. 0602, 71.21, , 4.42, 4.24, 20.13, 2465.0, , 
1738, GB02-089974, Glass Hand Book (J), 1975, v. 001  p. 0602, 71.06, , 4.41, 6.35, 18.18, 2488.0, , 
1739, GB02-089975, Glass Hand Book (J), 1975, v. 001  p. 0602, 69.34, , 4.43, 3.18, 23.05, 2477.0, , 
1740, GB02-089976, Glass Hand Book (J), 1975, v. 001  p. 0602, 69.19, , 4.42, 5.3, 21.09, 2488.0, , 
1741, GB02-089977, Glass Hand Book (J), 1975, v. 001  p. 0602, 67.2, , 4.42, 6.35, 22.03, 2509.0, , 
1742, GB02-089978, Glass Hand Book (J), 1975, v. 001  p. 0602, 75.56, , 7.31, , 17.13, 2357.0, , 
1743, GB02-089979, Glass Hand Book (J), 1975, v. 001  p. 0602, 75.42, , 7.3, 1.99, 15.29, 2414.0, , 
1744, GB02-089980, Glass Hand Book (J), 1975, v. 001  p. 0602, 75.28, , 7.28, 3.98, 13.46, 2488.0, , 
1745, GB02-089981, Glass Hand Book (J), 1975, v. 001  p. 0602, 73.74, , 7.32, , 18.94, 2417.0, , 
1746, GB02-089982, Glass Hand Book (J), 1975, v. 001  p. 0602, 73.6, , 7.3, 2.0, 17.1, 2434.0, , 
1747, GB02-089983, Glass Hand Book (J), 1975, v. 001  p. 0602, 73.44, , 7.29, 3.98, 15.28, 2443.0, , 
1748, GB02-089984, Glass Hand Book (J), 1975, v. 001  p. 0602, 73.32, , 7.28, 5.96, 13.44, 2456.0, , 
1749, GB02-089985, Glass Hand Book (J), 1975, v. 001  p. 0602, 73.18, , 7.26, 7.94, 11.62, 2463.0, , 
1750, GB03-089986, Glass Hand Book (J), 1975, v. 001  p. 0602, 72.76, , 7.23, 12.48, 7.53, 2488.0, , 
1751, GB02-089987, Glass Hand Book (J), 1975, v. 001  p. 0602, 71.92, , 7.32, , 20.76, 2442.0, , 
1752, GB02-089988, Glass Hand Book (J), 1975, v. 001  p. 0602, 71.77, , 7.31, 2.0, 18.92, 2447.0, , 
1753, GB02-089989, Glass Hand Book (J), 1975, v. 001  p. 0602, 71.64, , 7.29, 3.99, 17.08, 2451.0, , 
1754, GB02-089990, Glass Hand Book (J), 1975, v. 001  p. 0602, 71.5, , 7.28, 5.97, 15.25, 2470.0, , 
1755, GB03-089992, Glass Hand Book (J), 1975, v. 001  p. 0602, 70.58, , 7.21, 16.58, 5.63, 2528.0, , 
1756, GB02-089993, Glass Hand Book (J), 1975, v. 001  p. 0602, 70.09, , 7.32, , 22.59, 2451.0, , 
1757, GB02-089994, Glass Hand Book (J), 1975, v. 001  p. 0602, 69.95, , 7.31, 2.0, 20.74, 2459.0, , 
1758, GB02-089995, Glass Hand Book (J), 1975, v. 001  p. 0602, 69.82, , 7.3, 3.99, 18.89, 2475.0, , 
1759, GB02-089996, Glass Hand Book (J), 1975, v. 001  p. 0602, 69.69, , 7.28, 5.97, 17.06, 2489.0, , 
1760, GB02-089997, Glass Hand Book (J), 1975, v. 001  p. 0602, 69.56, , 7.27, 7.94, 15.23, 2494.0, , 
1761, GB03-089998, Glass Hand Book (J), 1975, v. 001  p. 0602, 68.97, , 7.24, 12.49, 11.3, 2528.0, , 
1762, GB02-089999, Glass Hand Book (J), 1975, v. 001  p. 0602, 68.26, , 7.33, , 24.41, 2465.0, , 
1763, GB02-090000, Glass Hand Book (J), 1975, v. 001  p. 0602, 68.12, , 7.32, 2.0, 22.56, 2479.0, , 
1764, GB02-090001, Glass Hand Book (J), 1975, v. 001  p. 0602, 68.0, , 7.3, 3.99, 20.71, 2490.0, , 
1765, GB02-090002, Glass Hand Book (J), 1975, v. 001  p. 0602, 67.87, , 7.29, 5.97, 18.87, 2495.0, , 
1766, GB02-090003, Glass Hand Book (J), 1975, v. 001  p. 0602, 67.75, , 7.27, 7.95, 17.03, 2515.0, , 
1767, GB02-090004, Glass Hand Book (J), 1975, v. 001  p. 0602, 66.97, , 7.3, 5.04, 20.69, 2504.0, , 
1768, GB03-090005, Glass Hand Book (J), 1975, v. 001  p. 0602, 66.8, , 7.21, 16.6, 9.39, 2564.0, , 
1769, GB02-090007, Glass Hand Book (J), 1975, v. 001  p. 0602, 66.43, , 7.33, , 26.24, 2473.0, , 
1770, GB02-090008, Glass Hand Book (J), 1975, v. 001  p. 0602, 66.3, , 7.32, 2.0, 24.38, 2491.0, , 
1771, GJ02-091323, Glass Physics & Chemistry, 1987, v. 013  p. 0326, 73.03, , , 13.75, 13.21, 2502.0, , 
1772, GJ02-091324, Glass Physics & Chemistry, 1987, v. 013  p. 0326, 74.81, , , 10.69, 14.5, 2505.0, , 
1773, GP02-092807, US Patent, 1985, A4552577, 75.58, , , , 24.42, 210.0, , 
1774, GP02-094786, US Patent, 1982, A4347326, 68.38, , , 10.39, 21.23, 170.0, , 
1775, GP02-094787, US Patent, 1982, A4347326, 70.39, , , 7.79, 21.82, 170.0, , 
1776, GP02-094788, US Patent, 1982, A4347326, 66.8, , , 12.3, 20.9, 170.0, , 
1777, GP02-094789, US Patent, 1982, A4347326, 66.92, , , 13.35, 19.72, 180.0, , 
1778, GP02-094790, US Patent, 1982, A4347326, 61.59, , , 19.15, 19.26, 450.0, , 
1779, GP02-094791, US Patent, 1982, A4347326, 73.11, 0.89, , 3.24, 22.75, 160.0, , 
1780, GP02-094792, US Patent, 1982, A4347326, 67.32, 1.19, , 10.58, 20.91, 170.0, , 
1781, GP02-094795, US Patent, 1982, A4347326, 67.51, , 2.95, 8.49, 21.04, 220.0, , 
1782, GP02-094797, US Patent, 1982, A4347326, 68.13, , 10.57, , 21.29, 200.0, , 
1783, GP02-094798, US Patent, 1982, A4347326, 72.79, 4.46, , , 22.75, 200.0, , 
1784, GP02-094799, US Patent, 1982, A4347326, 62.57, 8.11, , 9.84, 19.47, 210.0, , 
1785, GP02-094800, US Patent, 1982, A4347326, 57.14, 7.33, 3.09, 14.44, 18.0, 620.0, , 
1786, GP02-094809, US Patent, 1982, A4347326, 63.82, 2.29, 14.52, , 19.36, 180.0, , 
1787, GP02-094816, US Patent, 1982, A4347326, 64.54, , , 10.42, 25.03, 170.0, , 
1788, GP02-094817, US Patent, 1982, A4347326, 74.78, , , 6.97, 18.24, 190.0, , 
1789, GP02-094818, US Patent, 1982, A4347326, 72.48, , , 9.1, 18.41, 180.0, , 
1790, GB02-095876, Properties of Glass, 1954, v. 001  p. 0160, 50.77, , , , 49.23, 2242.0, , 
1791, GB02-096076, Properties of Glass, 1954, v. 001  p. 0232, 75.21, 0.51, 13.32, , 10.95, 2395.0, , 
1792, GB02-096077, Properties of Glass, 1954, v. 001  p. 0232, 75.01, 0.31, 12.14, , 12.53, 2397.0, , 
1793, GB02-096078, Properties of Glass, 1954, v. 001  p. 0232, 74.89, 0.53, 10.83, , 13.74, 2403.0, , 
1794, GB02-096079, Properties of Glass, 1954, v. 001  p. 0232, 74.63, 0.53, 9.96, , 14.87, 2406.0, , 
1795, GB02-096080, Properties of Glass, 1954, v. 001  p. 0232, 75.48, 0.39, 8.89, , 15.23, 2410.0, , 
1796, GB02-096081, Properties of Glass, 1954, v. 001  p. 0232, 74.79, 0.42, 7.43, , 17.35, 2415.0, , 
1797, GB02-096082, Properties of Glass, 1954, v. 001  p. 0232, 74.46, 0.3, 6.2, , 19.03, 2421.0, , 
1798, GB02-096083, Properties of Glass, 1954, v. 001  p. 0232, 74.66, 0.27, 5.14, , 19.93, 2424.0, , 
1799, GB02-096084, Properties of Glass, 1954, v. 001  p. 0232, 74.78, 0.15, 3.69, , 21.38, 2427.0, , 
1800, GB02-096085, Properties of Glass, 1954, v. 001  p. 0232, 74.14, 0.44, 2.74, , 22.67, 2430.0, , 
1801, GB02-096086, Properties of Glass, 1954, v. 001  p. 0232, 74.62, 0.22, 1.5, , 23.66, 2432.0, , 
1802, GB02-096096, Properties of Glass, 1954, v. 001  p. 0232, 75.3, 2.57, , 0.02, 22.11, 2425.0, , 
1803, GB02-096108, Properties of Glass, 1954, v. 001  p. 0233, 51.92, , , , 48.07, 2557.0, , 
1804, GB02-096109, Properties of Glass, 1954, v. 001  p. 0233, 56.18, , , , 43.82, 2542.0, , 
1805, GB02-096110, Properties of Glass, 1954, v. 001  p. 0233, 61.45, , , , 38.55, 2515.0, , 
1806, GB02-096111, Properties of Glass, 1954, v. 001  p. 0233, 65.05, , , , 34.95, 2494.0, , 
1807, GB02-096112, Properties of Glass, 1954, v. 001  p. 0233, 67.79, , , , 32.21, 2479.0, , 
1808, GB02-096113, Properties of Glass, 1954, v. 001  p. 0233, 70.91, , , , 29.08, 2456.0, , 
1809, GB02-096114, Properties of Glass, 1954, v. 001  p. 0233, 73.41, , , , 26.59, 2440.0, , 
1810, GB02-096115, Properties of Glass, 1954, v. 001  p. 0233, 74.19, , , , 25.81, 2429.0, , 
1811, GB02-096116, Properties of Glass, 1954, v. 001  p. 0233, 75.23, , , , 24.77, 2423.0, , 
1812, GB02-096117, Properties of Glass, 1954, v. 001  p. 0233, 77.84, , , , 22.16, 2402.0, , 
1813, GB02-096118, Properties of Glass, 1954, v. 001  p. 0233, 80.42, , , , 19.58, 2380.0, , 
1814, GB02-096119, Properties of Glass, 1954, v. 001  p. 0233, 82.79, , , , 17.21, 2356.0, , 
1815, GB02-096120, Properties of Glass, 1954, v. 001  p. 0233, 85.52, , , , 14.48, 2330.0, , 
1816, GB02-096121, Properties of Glass, 1954, v. 001  p. 0233, 88.49, , , , 11.51, 2297.0, , 
1817, GB02-096122, Properties of Glass, 1954, v. 001  p. 0233, 91.84, , , , 8.16, 2268.0, , 
1818, GB02-096263, Properties of Glass, 1954, v. 001  p. 0236, 74.84, , , 10.91, 14.25, 2482.0, , 
1819, GB02-096326, Properties of Glass, 1954, v. 001  p. 0241, 58.98, , , 3.29, 37.73, 2547.0, , 
1820, GB02-096327, Properties of Glass, 1954, v. 001  p. 0241, 58.9, , , 6.4, 34.69, 2572.0, , 
1821, GB02-096329, Properties of Glass, 1954, v. 001  p. 0241, 56.39, , , 10.53, 33.07, 2598.0, , 
1822, GB02-096330, Properties of Glass, 1954, v. 001  p. 0241, 54.42, , , 13.7, 31.88, 2624.0, , 
1823, GB02-096332, Properties of Glass, 1954, v. 001  p. 0241, 50.72, , , 7.19, 42.08, 2608.0, , 
1824, GB02-096333, Properties of Glass, 1954, v. 001  p. 0241, 50.33, , , 12.92, 36.75, 2641.0, , 
1825, GB02-096334, Properties of Glass, 1954, v. 001  p. 0241, 86.77, , , , 13.23, 2320.0, , 
1826, GB02-096335, Properties of Glass, 1954, v. 001  p. 0241, 85.54, , , , 14.46, 2331.0, , 
1827, GB02-096336, Properties of Glass, 1954, v. 001  p. 0241, 83.3, , , , 16.7, 2354.0, , 
1828, GB02-096337, Properties of Glass, 1954, v. 001  p. 0241, 83.2, , , , 16.8, 2355.0, , 
1829, GB02-096340, Properties of Glass, 1954, v. 001  p. 0241, 80.23, , , , 19.77, 2381.0, , 
1830, GB02-096341, Properties of Glass, 1954, v. 001  p. 0241, 79.13, , , , 20.87, 2394.0, , 
1831, GB02-096342, Properties of Glass, 1954, v. 001  p. 0241, 78.38, , , , 21.62, 2401.0, , 
1832, GB02-096343, Properties of Glass, 1954, v. 001  p. 0241, 77.25, , , , 22.75, 2413.0, , 
1833, GB02-096344, Properties of Glass, 1954, v. 001  p. 0241, 77.2, , , , 22.8, 2413.0, , 
1834, GB02-096345, Properties of Glass, 1954, v. 001  p. 0241, 77.15, , , , 22.85, 2414.0, , 
1835, GB02-096346, Properties of Glass, 1954, v. 001  p. 0241, 75.86, , , , 24.13, 2426.0, , 
1836, GB02-096347, Properties of Glass, 1954, v. 001  p. 0241, 75.27, , , , 24.73, 2431.0, , 
1837, GB02-096348, Properties of Glass, 1954, v. 001  p. 0241, 74.75, , , , 25.25, 2434.0, , 
1838, GB02-096349, Properties of Glass, 1954, v. 001  p. 0241, 72.94, , , , 27.05, 2448.0, , 
1839, GB02-096350, Properties of Glass, 1954, v. 001  p. 0241, 72.77, , , , 27.23, 2449.0, , 
1840, GB02-096351, Properties of Glass, 1954, v. 001  p. 0241, 71.08, , , , 28.92, 2460.0, , 
1841, GB02-096352, Properties of Glass, 1954, v. 001  p. 0241, 70.85, , , , 29.15, 2461.0, , 
1842, GB02-096353, Properties of Glass, 1954, v. 001  p. 0241, 70.3, , , , 29.7, 2464.0, , 
1843, GB02-096354, Properties of Glass, 1954, v. 001  p. 0241, 67.82, , , , 32.18, 2481.0, , 
1844, GB02-096355, Properties of Glass, 1954, v. 001  p. 0241, 67.21, , , , 32.79, 2487.0, , 
1845, GB02-096356, Properties of Glass, 1954, v. 001  p. 0241, 66.02, , , , 33.98, 2492.0, , 
1846, GB02-096357, Properties of Glass, 1954, v. 001  p. 0241, 65.35, , , , 34.64, 2489.0, , 
1847, GB02-096358, Properties of Glass, 1954, v. 001  p. 0241, 63.78, , , , 36.22, 2504.0, , 
1848, GB02-096359, Properties of Glass, 1954, v. 001  p. 0241, 63.58, , , , 36.42, 2504.0, , 
1849, GB02-096360, Properties of Glass, 1954, v. 001  p. 0241, 63.49, , , , 36.51, 2507.0, , 
1850, GB02-096361, Properties of Glass, 1954, v. 001  p. 0241, 60.71, , , , 39.29, 2521.0, , 
1851, GB02-096362, Properties of Glass, 1954, v. 001  p. 0241, 60.45, , , , 39.55, 2523.0, , 
1852, GB02-096363, Properties of Glass, 1954, v. 001  p. 0241, 60.43, , , , 39.56, 2524.0, , 
1853, GB02-096364, Properties of Glass, 1954, v. 001  p. 0241, 59.73, , , , 40.27, 2527.0, , 
1854, GB02-096365, Properties of Glass, 1954, v. 001  p. 0241, 58.2, , , , 41.8, 2532.0, , 
1855, GB02-096366, Properties of Glass, 1954, v. 001  p. 0241, 57.32, , , , 42.68, 2538.0, , 
1856, GB02-096367, Properties of Glass, 1954, v. 001  p. 0241, 54.91, , , , 45.09, 2458.0, , 
1857, GB02-096368, Properties of Glass, 1954, v. 001  p. 0241, 54.39, , , , 45.61, 2552.0, , 
1858, GB02-096369, Properties of Glass, 1954, v. 001  p. 0241, 53.37, , , , 46.63, 2554.0, , 
1859, GB02-096371, Properties of Glass, 1954, v. 001  p. 0241, 52.38, , , , 47.62, 2561.0, , 
1860, GB02-096373, Properties of Glass, 1954, v. 001  p. 0241, 51.28, , , , 48.71, 2564.0, , 
1861, GB02-096374, Properties of Glass, 1954, v. 001  p. 0241, 50.99, , , , 49.0, 2566.0, , 
1862, GB02-096614, Properties of Glass, 1954, v. 001  p. 0380, 83.76, , , , 16.24, 2353.0, , 
1863, GB02-096615, Properties of Glass, 1954, v. 001  p. 0380, 77.47, , , , 22.53, 2413.0, , 
1864, GB02-096616, Properties of Glass, 1954, v. 001  p. 0380, 72.06, , , , 27.94, 2457.0, , 
1865, GB02-096617, Properties of Glass, 1954, v. 001  p. 0380, 67.45, , , , 32.55, 2495.0, , 
1866, GB02-096618, Properties of Glass, 1954, v. 001  p. 0380, 63.22, , , , 36.77, 2521.0, , 
1867, GB02-096619, Properties of Glass, 1954, v. 001  p. 0380, 59.57, , , , 40.43, 2535.0, , 
1868, GB02-096620, Properties of Glass, 1954, v. 001  p. 0380, 56.32, , , , 43.68, 2544.0, , 
1869, GB02-096621, Properties of Glass, 1954, v. 001  p. 0380, 53.4, , , , 46.6, 2555.0, , 
1870, GB02-096622, Properties of Glass, 1954, v. 001  p. 0380, 50.68, , , , 49.32, 2560.0, , 
1871, GB02-096625, Properties of Glass, 1954, v. 001  p. 0380, 68.97, , , 3.45, 27.59, 2412.0, , 
1872, GB02-096626, Properties of Glass, 1954, v. 001  p. 0380, 66.67, , , 6.67, 26.67, 2533.0, , 
1873, GB02-096627, Properties of Glass, 1954, v. 001  p. 0380, 64.52, , , 9.68, 25.81, 2559.0, , 
1874, GB02-096628, Properties of Glass, 1954, v. 001  p. 0380, 62.5, , , 12.5, 25.0, 2584.0, , 
1875, GB02-096629, Properties of Glass, 1954, v. 001  p. 0380, 58.82, , , 17.65, 23.53, 2629.0, , 
1876, GB02-096630, Properties of Glass, 1954, v. 001  p. 0380, 55.56, , , 22.22, 22.22, 2667.0, , 
1877, GB02-096631, Properties of Glass, 1954, v. 001  p. 0380, 80.0, , , 4.0, 16.0, 2412.0, , 
1878, GB02-096632, Properties of Glass, 1954, v. 001  p. 0380, 76.92, , , 7.69, 15.38, 2458.0, , 
1879, GB02-096633, Properties of Glass, 1954, v. 001  p. 0380, 74.07, , , 11.11, 14.81, 2499.0, , 
1880, GB02-096634, Properties of Glass, 1954, v. 001  p. 0380, 71.43, , , 14.29, 14.29, 2537.0, , 
1881, GB02-096635, Properties of Glass, 1954, v. 001  p. 0380, 66.67, , , 20.0, 13.33, 2603.0, , 
1882, GB02-096636, Properties of Glass, 1954, v. 001  p. 0380, 62.5, , , 25.0, 12.5, 2659.0, , 
1883, GB02-096739, Properties of Glass, 1954, v. 001  p. 0383, 71.43, , 3.57, , 25.0, 2453.0, , 
1884, GB02-096740, Properties of Glass, 1954, v. 001  p. 0383, 71.43, , 5.36, , 23.21, 2448.0, , 
1885, GB02-096741, Properties of Glass, 1954, v. 001  p. 0383, 71.43, , 7.14, , 21.43, 2444.0, , 
1886, GB02-096742, Properties of Glass, 1954, v. 001  p. 0383, 71.43, , 8.93, , 19.64, 2439.0, , 
1887, GB02-096743, Properties of Glass, 1954, v. 001  p. 0383, 71.43, , 10.71, , 17.86, 2433.0, , 
1888, GB02-096744, Properties of Glass, 1954, v. 001  p. 0383, 71.43, , 14.29, , 14.29, 2421.0, , 
1889, GB02-096745, Properties of Glass, 1954, v. 001  p. 0383, 70.29, , , 5.38, 24.33, 2495.0, , 
1890, GB02-096747, Properties of Glass, 1954, v. 001  p. 0383, 69.93, , , 10.7, 19.37, 2525.0, , 
1891, GB02-096750, Properties of Glass, 1954, v. 001  p. 0383, 69.57, , , 15.97, 14.45, 2542.0, , 
1892, GB03-096753, Properties of Glass, 1954, v. 001  p. 0383, 69.22, , , 21.19, 9.58, 2572.0, , 
1893, GB02-096756, Properties of Glass, 1954, v. 001  p. 0383, 64.71, , , 15.99, 19.3, 2588.0, , 
1894, GB03-096759, Properties of Glass, 1954, v. 001  p. 0383, 64.37, , , 21.22, 14.4, 2516.0, , 
1895, GB02-096761, Properties of Glass, 1954, v. 001  p. 0383, 59.82, , , 16.02, 24.16, 2605.0, , 
1896, GB02-096763, Properties of Glass, 1954, v. 001  p. 0383, 59.52, , , 21.25, 19.23, 2637.0, , 
1897, GB02-096841, Properties of Glass, 1954, v. 001  p. 0387, 95.15, , , , 4.85, 2240.0, , 
1898, GB02-096842, Properties of Glass, 1954, v. 001  p. 0387, 90.28, , , , 9.72, 2291.0, , 
1899, GB03-096843, Properties of Glass, 1954, v. 001  p. 0387, 90.14, , , 6.09, 3.77, 2310.0, , 
1900, GB02-096844, Properties of Glass, 1954, v. 001  p. 0387, 89.91, , , 4.28, 5.81, 2311.0, , 
1901, GB02-096846, Properties of Glass, 1954, v. 001  p. 0387, 86.5, , , , 13.5, 2329.0, , 
1902, GB02-096847, Properties of Glass, 1954, v. 001  p. 0387, 86.2, , , 3.22, 10.57, 2345.0, , 
1903, GB02-096848, Properties of Glass, 1954, v. 001  p. 0387, 85.85, , , 6.41, 7.74, 2355.0, , 
1904, GB02-096849, Properties of Glass, 1954, v. 001  p. 0387, 85.53, , , , 14.47, 2334.0, , 
1905, GB02-096850, Properties of Glass, 1954, v. 001  p. 0387, 83.0, , , 8.1, 8.9, 2389.0, , 
1906, GB02-096851, Properties of Glass, 1954, v. 001  p. 0387, 82.5, , , , 17.5, 2369.0, , 
1907, GB03-096852, Properties of Glass, 1954, v. 001  p. 0387, 81.29, , , 12.4, 6.31, 2421.0, , 
1908, GB02-096853, Properties of Glass, 1954, v. 001  p. 0387, 80.93, , , , 19.07, 2383.0, , 
1909, GB02-096854, Properties of Glass, 1954, v. 001  p. 0387, 78.14, , , 5.37, 16.49, 2432.0, , 
1910, GB02-096855, Properties of Glass, 1954, v. 001  p. 0387, 77.73, , , 10.68, 11.59, 2455.0, , 
1911, GB02-096856, Properties of Glass, 1954, v. 001  p. 0387, 78.0, , , , 22.0, 2414.0, , 
1912, GB02-096857, Properties of Glass, 1954, v. 001  p. 0387, 76.97, , , 8.57, 14.45, 2456.0, , 
1913, GB02-096858, Properties of Glass, 1954, v. 001  p. 0387, 75.82, , , 11.77, 12.41, 2485.0, , 
1914, GB03-096859, Properties of Glass, 1954, v. 001  p. 0387, 75.51, , , 15.93, 8.55, 2497.0, , 
1915, GB02-096860, Properties of Glass, 1954, v. 001  p. 0387, 76.25, , , 5.38, 18.37, 2455.0, , 
1916, GB03-096861, Properties of Glass, 1954, v. 001  p. 0387, 75.04, , , 19.03, 5.93, 2505.0, , 
1917, GB02-096862, Properties of Glass, 1954, v. 001  p. 0387, 75.72, , , 6.18, 18.1, 2468.0, , 
1918, GB03-096863, Properties of Glass, 1954, v. 001  p. 0388, 74.32, , , 21.4, 4.28, 2535.0, , 
1919, GB02-096864, Properties of Glass, 1954, v. 001  p. 0388, 75.2, , , 8.07, 16.72, 2475.0, , 
1920, GB02-096865, Properties of Glass, 1954, v. 001  p. 0388, 75.77, , , , 24.23, 2429.0, , 
1921, GB02-096866, Properties of Glass, 1954, v. 001  p. 0388, 75.58, , , , 24.42, 2431.0, , 
1922, GB02-096867, Properties of Glass, 1954, v. 001  p. 0388, 75.0, , , 8.03, 16.96, 2477.0, , 
1923, GB02-096868, Properties of Glass, 1954, v. 001  p. 0388, 74.79, , , 10.66, 14.54, 2489.0, , 
1924, GB02-096869, Properties of Glass, 1954, v. 001  p. 0388, 74.65, , , 12.42, 12.93, 2495.0, , 
1925, GB03-096870, Properties of Glass, 1954, v. 001  p. 0388, 74.38, , , 15.92, 9.7, 2506.0, , 
1926, GB02-096871, Properties of Glass, 1954, v. 001  p. 0388, 74.51, , , 10.79, 14.7, 2489.0, , 
1927, GB02-096872, Properties of Glass, 1954, v. 001  p. 0388, 74.5, , , 10.72, 14.78, 2492.0, , 
1928, GB03-096873, Properties of Glass, 1954, v. 001  p. 0388, 73.44, , , 21.42, 5.14, 2532.0, , 
1929, GB03-096874, Properties of Glass, 1954, v. 001  p. 0388, 73.36, , , 21.42, 5.22, 2536.0, , 
1930, GB03-096875, Properties of Glass, 1954, v. 001  p. 0388, 73.33, , , 21.18, 5.48, 2522.0, , 
1931, GB03-096876, Properties of Glass, 1954, v. 001  p. 0388, 73.81, , , 13.83, 12.36, 2509.0, , 
1932, GB02-096877, Properties of Glass, 1954, v. 001  p. 0388, 74.21, , , 7.86, 17.92, 2484.0, , 
1933, GB02-096878, Properties of Glass, 1954, v. 001  p. 0388, 74.35, , , 5.49, 20.15, 2469.0, , 
1934, GB02-096879, Properties of Glass, 1954, v. 001  p. 0388, 73.78, , , 12.82, 13.4, 2505.0, , 
1935, GB02-096880, Properties of Glass, 1954, v. 001  p. 0388, 73.69, , , 11.77, 14.53, 2505.0, , 
1936, GB03-096881, Properties of Glass, 1954, v. 001  p. 0388, 72.81, , , 20.17, 7.02, 2541.0, , 
1937, GB03-096882, Properties of Glass, 1954, v. 001  p. 0388, 73.2, , , 14.32, 12.48, 2518.0, , 
1938, GB02-096883, Properties of Glass, 1954, v. 001  p. 0388, 73.18, , , 13.99, 12.82, 2519.0, , 
1939, GB02-096884, Properties of Glass, 1954, v. 001  p. 0388, 73.4, , , 10.71, 15.88, 2501.0, , 
1940, GB02-096885, Properties of Glass, 1954, v. 001  p. 0388, 73.82, , , 3.3, 22.88, 2461.0, , 
1941, GB02-096886, Properties of Glass, 1954, v. 001  p. 0388, 73.52, , , 5.37, 21.11, 2474.0, , 
1942, GB02-096887, Properties of Glass, 1954, v. 001  p. 0388, 72.8, , , 13.88, 13.32, 2519.0, , 
1943, GB02-096888, Properties of Glass, 1954, v. 001  p. 0388, 73.45, , , 4.31, 22.23, 2470.0, , 
1944, GB02-096889, Properties of Glass, 1954, v. 001  p. 0388, 73.01, , , 9.64, 17.34, 2500.0, , 
1945, GB02-096890, Properties of Glass, 1954, v. 001  p. 0388, 73.29, , , , 26.7, 2449.0, , 
1946, GB03-096891, Properties of Glass, 1954, v. 001  p. 0388, 71.59, , , 17.04, 11.37, 2546.0, , 
1947, GB03-096892, Properties of Glass, 1954, v. 001  p. 0388, 71.29, , , 20.16, 8.55, 2560.0, , 
1948, GB02-096893, Properties of Glass, 1954, v. 001  p. 0388, 71.94, , , 7.02, 21.04, 2495.0, , 
1949, GB02-096894, Properties of Glass, 1954, v. 001  p. 0388, 71.27, , , 10.8, 17.93, 2518.0, , 
1950, GB02-096895, Properties of Glass, 1954, v. 001  p. 0388, 19.81, , , 22.5, 57.69, 2499.0, , 
1951, GB03-096896, Properties of Glass, 1954, v. 001  p. 0388, 70.4, , , 19.12, 10.48, 2561.0, , 
1952, GB03-096897, Properties of Glass, 1954, v. 001  p. 0388, 69.82, , , 24.97, 5.21, 2594.0, , 
1953, GB02-096898, Properties of Glass, 1954, v. 001  p. 0388, 71.44, , , , 28.56, 2459.0, , 
1954, GB03-096899, Properties of Glass, 1954, v. 001  p. 0388, 69.89, , , 21.38, 8.73, 2585.0, , 
1955, GB02-096900, Properties of Glass, 1954, v. 001  p. 0388, 70.91, , , 5.72, 23.37, 2495.0, , 
1956, GB03-096901, Properties of Glass, 1954, v. 001  p. 0388, 70.07, , , 16.66, 13.27, 2553.0, , 
1957, GB02-096902, Properties of Glass, 1954, v. 001  p. 0388, 69.92, , , 14.96, 15.12, 2549.0, , 
1958, GB03-096903, Properties of Glass, 1954, v. 001  p. 0388, 69.8, , , 15.97, 14.23, 2557.0, , 
1959, GB02-096904, Properties of Glass, 1954, v. 001  p. 0388, 70.39, , , 7.0, 22.6, 2504.0, , 
1960, GB02-096905, Properties of Glass, 1954, v. 001  p. 0388, 70.49, , , 5.31, 24.2, 2499.0, , 
1961, GB02-096906, Properties of Glass, 1954, v. 001  p. 0388, 69.65, , , 15.01, 15.34, 2548.0, , 
1962, GB02-096907, Properties of Glass, 1954, v. 001  p. 0388, 70.25, , , 5.71, 24.04, 2496.0, , 
1963, GB02-096908, Properties of Glass, 1954, v. 001  p. 0388, 70.15, , , 4.96, 24.88, 2503.0, , 
1964, GB02-096909, Properties of Glass, 1954, v. 001  p. 0388, 69.49, , , 13.87, 16.63, 2540.0, , 
1965, GB02-096910, Properties of Glass, 1954, v. 001  p. 0388, 69.5, , , 5.39, 25.11, 2504.0, , 
1966, GB03-096911, Properties of Glass, 1954, v. 001  p. 0388, 67.92, , , 26.77, 5.3, 2609.0, , 
1967, GB02-096912, Properties of Glass, 1954, v. 001  p. 0388, 68.58, , , 11.53, 19.88, 2544.0, , 
1968, GB02-096913, Properties of Glass, 1954, v. 001  p. 0388, 68.17, , , 11.59, 20.24, 2543.0, , 
1969, GB03-096914, Properties of Glass, 1954, v. 001  p. 0388, 67.55, , , 19.16, 13.29, 2586.0, , 
1970, GB02-096915, Properties of Glass, 1954, v. 001  p. 0388, 68.23, , , 7.52, 24.25, 2520.0, , 
1971, GB02-096916, Properties of Glass, 1954, v. 001  p. 0388, 67.73, , , 10.86, 21.41, 2543.0, , 
1972, GB02-096917, Properties of Glass, 1954, v. 001  p. 0388, 68.24, , , , 31.75, 2484.0, , 
1973, GB02-096918, Properties of Glass, 1954, v. 001  p. 0388, 67.11, , , 13.91, 18.97, 2561.0, , 
1974, GB03-096919, Properties of Glass, 1954, v. 001  p. 0388, 66.01, , , 30.31, 3.68, 2655.0, , 
1975, GB02-096920, Properties of Glass, 1954, v. 001  p. 0388, 66.59, , , 16.59, 16.82, 2582.0, , 
1976, GB03-096921, Properties of Glass, 1954, v. 001  p. 0388, 65.62, , , 28.68, 5.69, 2654.0, ,
