Repository: simoncappe/compo_mig

File: code brut/density_table_tableonly.csv (part 6 of 10)
No., Glass No., Data Source, Year, Data Source Number, SiO2, Al2O3, MgO, CaO, Na2O, Density ( g/cm3 ), Density (Predictive Value), Density (Residual)
1977, GB03-096922, Properties of Glass, 1954, v. 001  p. 0389, 66.04, , , 22.03, 11.93, 2613.0, , 
1978, GB02-096923, Properties of Glass, 1954, v. 001  p. 0389, 66.48, , , 10.79, 22.73, 2547.0, , 
1979, GB02-096925, Properties of Glass, 1954, v. 001  p. 0389, 66.08, , , 15.89, 18.03, 2581.0, , 
1980, GB02-096926, Properties of Glass, 1954, v. 001  p. 0389, 66.83, , , , 33.17, 2491.0, , 
1981, GB02-096927, Properties of Glass, 1954, v. 001  p. 0389, 65.76, , , 17.08, 17.15, 2591.0, , 
1982, GB02-096928, Properties of Glass, 1954, v. 001  p. 0389, 65.66, , , 16.05, 18.28, 2584.0, , 
1983, GB02-096929, Properties of Glass, 1954, v. 001  p. 0389, 65.53, , , 15.99, 18.47, 2586.0, , 
1984, GB02-096930, Properties of Glass, 1954, v. 001  p. 0389, 64.66, , , 26.68, 8.66, 2656.0, , 
1985, GB03-096931, Properties of Glass, 1954, v. 001  p. 0389, 65.03, , , 18.96, 16.01, 2595.0, , 
1986, GB02-096932, Properties of Glass, 1954, v. 001  p. 0389, 64.93, , , 13.99, 21.08, 2573.0, , 
1987, GB03-096933, Properties of Glass, 1954, v. 001  p. 0389, 64.18, , , 25.76, 10.06, 2649.0, , 
1988, GB02-096935, Properties of Glass, 1954, v. 001  p. 0389, 65.32, , , 2.59, 32.09, 2509.0, , 
1989, GB02-096936, Properties of Glass, 1954, v. 001  p. 0389, 65.45, , , , 34.55, 2498.0, , 
1990, GB02-096937, Properties of Glass, 1954, v. 001  p. 0389, 65.05, , , 3.26, 31.69, 2517.0, , 
1991, GB02-096938, Properties of Glass, 1954, v. 001  p. 0389, 65.21, , , , 34.79, 2500.0, , 
1992, GB02-096939, Properties of Glass, 1954, v. 001  p. 0389, 64.62, , , 8.94, 26.43, 2546.0, , 
1993, GB03-096940, Properties of Glass, 1954, v. 001  p. 0389, 63.68, , , 22.75, 13.56, 2638.0, , 
1994, GB03-096941, Properties of Glass, 1954, v. 001  p. 0389, 62.16, , , 30.01, 7.83, 2691.0, , 
1995, GB03-096942, Properties of Glass, 1954, v. 001  p. 0389, 60.97, , , 39.03, , 2746.0, , 
1996, GB03-096943, Properties of Glass, 1954, v. 001  p. 0389, 60.97, , , 34.18, 4.85, 2719.0, , 
1997, GB03-096944, Properties of Glass, 1954, v. 001  p. 0389, 61.06, , , 29.68, 9.25, 2694.0, , 
1998, GB02-096945, Properties of Glass, 1954, v. 001  p. 0389, 62.22, , , , 37.78, 2515.0, , 
1999, GB02-096946, Properties of Glass, 1954, v. 001  p. 0389, 61.46, , , 10.77, 27.77, 2575.0, , 
2000, GB03-096947, Properties of Glass, 1954, v. 001  p. 0389, 60.09, , , 29.98, 9.93, 2702.0, , 
2001, GB03-096948, Properties of Glass, 1954, v. 001  p. 0389, 59.16, , , 33.77, 7.06, 2729.0, , 
2002, GB02-096949, Properties of Glass, 1954, v. 001  p. 0389, 61.08, , , , 38.92, 2521.0, , 
2003, GB03-096950, Properties of Glass, 1954, v. 001  p. 0389, 59.47, , , 24.41, 16.11, 2672.0, , 
2004, GB02-096951, Properties of Glass, 1954, v. 001  p. 0389, 59.52, , , 21.25, 19.22, 2657.0, , 
2005, GB03-096952, Properties of Glass, 1954, v. 001  p. 0389, 58.29, , , 36.93, 4.77, 2761.0, , 
2006, GB02-096953, Properties of Glass, 1954, v. 001  p. 0389, 59.6, , , 7.17, 33.23, 2562.0, , 
2007, GB03-096954, Properties of Glass, 1954, v. 001  p. 0389, 57.78, , , 32.73, 9.48, 2733.0, , 
2008, GB02-096955, Properties of Glass, 1954, v. 001  p. 0389, 58.62, , , 16.03, 25.35, 2618.0, , 
2009, GB03-096956, Properties of Glass, 1954, v. 001  p. 0389, 57.92, , , 25.66, 16.42, 2692.0, , 
2010, GB02-096957, Properties of Glass, 1954, v. 001  p. 0389, 57.13, , , 15.31, 27.56, 2626.0, , 
2011, GB03-096958, Properties of Glass, 1954, v. 001  p. 0389, 56.32, , , 28.59, 15.09, 2712.0, , 
2012, GB03-096959, Properties of Glass, 1954, v. 001  p. 0389, 55.41, , , 44.59, , 2835.0, , 
2013, GB02-096960, Properties of Glass, 1954, v. 001  p. 0389, 57.27, , , 9.72, 33.0, 2588.0, , 
2014, GB03-096961, Properties of Glass, 1954, v. 001  p. 0389, 55.86, , , 30.98, 13.16, 2735.0, , 
2015, GB02-096962, Properties of Glass, 1954, v. 001  p. 0389, 56.37, , , 21.43, 22.19, 2665.0, , 
2016, GB02-096963, Properties of Glass, 1954, v. 001  p. 0389, 56.44, , , , 43.55, 2546.0, , 
2017, GB02-096964, Properties of Glass, 1954, v. 001  p. 0389, 54.92, , , 22.47, 22.6, 2683.0, , 
2018, GB03-096965, Properties of Glass, 1954, v. 001  p. 0389, 54.13, , , 36.41, 9.46, 2773.0, , 
2019, GB03-096966, Properties of Glass, 1954, v. 001  p. 0389, 54.45, , , 29.88, 15.67, 2733.0, , 
2020, GB02-096967, Properties of Glass, 1954, v. 001  p. 0389, 55.4, , , 11.68, 32.92, 2610.0, , 
2021, GB03-096968, Properties of Glass, 1954, v. 001  p. 0389, 53.73, , , 40.47, 5.79, 2808.0, , 
2022, GB03-096969, Properties of Glass, 1954, v. 001  p. 0389, 53.55, , , 42.15, 4.3, 2816.0, , 
2023, GB02-096970, Properties of Glass, 1954, v. 001  p. 0389, 55.31, , , 3.6, 41.09, 2568.0, , 
2024, GB02-096971, Properties of Glass, 1954, v. 001  p. 0389, 54.66, , , 8.06, 37.28, 2587.0, , 
2025, GB02-096972, Properties of Glass, 1954, v. 001  p. 0389, 53.91, , , 15.75, 30.34, 2630.0, , 
2026, GB03-096973, Properties of Glass, 1954, v. 001  p. 0389, 53.36, , , 26.45, 20.18, 2705.0, , 
2027, GB03-096974, Properties of Glass, 1954, v. 001  p. 0389, 52.03, , , 43.79, 4.18, 2838.0, , 
2028, GB03-096975, Properties of Glass, 1954, v. 001  p. 0389, 51.86, , , 43.25, 4.88, 2832.0, , 
2029, GB02-096977, Properties of Glass, 1954, v. 001  p. 0389, 53.04, , , 19.51, 27.45, 2664.0, , 
2030, GB02-096978, Properties of Glass, 1954, v. 001  p. 0389, 52.93, , , 8.11, 38.96, 2601.0, , 
2031, GB03-096979, Properties of Glass, 1954, v. 001  p. 0389, 51.43, , , 28.66, 19.9, 2730.0, , 
2032, GB02-096980, Properties of Glass, 1954, v. 001  p. 0389, 51.96, , , 17.2, 30.84, 2665.0, , 
2033, GB03-096981, Properties of Glass, 1954, v. 001  p. 0389, 50.57, , , 39.74, 9.68, 2807.0, , 
2034, GB03-096982, Properties of Glass, 1954, v. 001  p. 0390, 50.01, , , 49.98, , 2898.0, , 
2035, GB03-096983, Properties of Glass, 1954, v. 001  p. 0390, 50.56, , , 39.39, 10.04, 2802.0, , 
2036, GB03-096984, Properties of Glass, 1954, v. 001  p. 0390, 51.02, , , 26.45, 22.53, 2712.0, , 
2037, GB03-096985, Properties of Glass, 1954, v. 001  p. 0390, 50.52, , , 32.31, 17.17, 2761.0, , 
2038, GB03-096987, Properties of Glass, 1954, v. 001  p. 0390, 50.19, , , 35.85, 13.95, 2777.0, , 
2039, GB03-096988, Properties of Glass, 1954, v. 001  p. 0390, 49.85, , , 40.8, 9.35, 2821.0, , 
2040, GB03-096989, Properties of Glass, 1954, v. 001  p. 0390, 50.1, , , 33.33, 16.56, 2764.0, , 
2041, GB02-096990, Properties of Glass, 1954, v. 001  p. 0390, 51.07, , , 13.59, 35.33, 2648.0, , 
2042, GB03-096991, Properties of Glass, 1954, v. 001  p. 0390, 50.38, , , 26.61, 23.01, 2719.0, , 
2043, GB02-096992, Properties of Glass, 1954, v. 001  p. 0390, 51.04, , , 12.55, 36.41, 2641.0, , 
2044, GB03-096993, Properties of Glass, 1954, v. 001  p. 0390, 50.01, , , 33.29, 16.69, 2761.0, , 
2045, GB02-096994, Properties of Glass, 1954, v. 001  p. 0390, 51.57, , , , 48.43, 2563.0, , 
2046, GB03-096995, Properties of Glass, 1954, v. 001  p. 0390, 49.5, , , 41.42, 9.07, 2820.0, , 
2047, GB03-096996, Properties of Glass, 1954, v. 001  p. 0390, 50.03, , , 29.5, 20.47, 2741.0, , 
2048, GB02-096997, Properties of Glass, 1954, v. 001  p. 0390, 50.49, , , 17.1, 32.41, 2670.0, , 
2049, GB02-096998, Properties of Glass, 1954, v. 001  p. 0390, 49.78, , , 21.51, 28.71, 2696.0, , 
2050, GB02-096999, Properties of Glass, 1954, v. 001  p. 0390, 50.01, , , 16.64, 33.35, 2663.0, , 
2051, GB02-097000, Properties of Glass, 1954, v. 001  p. 0390, 49.19, , , 25.03, 25.77, 2710.0, , 
2052, GB03-097001, Properties of Glass, 1954, v. 001  p. 0390, 47.78, , , 47.23, 4.98, 2867.0, , 
2053, GB02-097003, Properties of Glass, 1954, v. 001  p. 0390, 48.76, , , 23.88, 27.35, 2717.0, , 
2054, GB02-097004, Properties of Glass, 1954, v. 001  p. 0390, 48.71, , , 22.37, 28.92, 2697.0, , 
2055, GB03-097005, Properties of Glass, 1954, v. 001  p. 0390, 46.92, , , 46.11, 6.96, 2859.0, , 
2056, GB03-097006, Properties of Glass, 1954, v. 001  p. 0390, 47.08, , , 52.92, , 2918.0, , 
2057, GB02-097007, Properties of Glass, 1954, v. 001  p. 0390, 48.71, , , , 51.28, 2575.0, , 
2058, GB03-097008, Properties of Glass, 1954, v. 001  p. 0390, 46.54, , , 37.33, 16.13, 2794.0, , 
2059, GB02-097009, Properties of Glass, 1954, v. 001  p. 0390, 47.09, , , 13.24, 39.66, 2654.0, , 
2060, GB03-097010, Properties of Glass, 1954, v. 001  p. 0390, 45.5, , , 46.99, 7.51, 2863.0, , 
2061, GB02-097011, Properties of Glass, 1954, v. 001  p. 0390, 46.18, , , 18.48, 35.34, 2681.0, , 
2062, GB02-097012, Properties of Glass, 1954, v. 001  p. 0390, 46.52, , , 9.76, 43.72, 2630.0, , 
2063, GB02-097013, Properties of Glass, 1954, v. 001  p. 0390, 45.66, , , 10.86, 43.48, 2640.0, , 
2064, GB03-097014, Properties of Glass, 1954, v. 001  p. 0390, 44.05, , , 47.23, 8.72, 2874.0, , 
2065, GB03-097015, Properties of Glass, 1954, v. 001  p. 0390, 44.21, , , 42.09, 13.69, 2837.0, , 
2066, GB03-097016, Properties of Glass, 1954, v. 001  p. 0390, 43.65, , , 51.86, 4.48, 2902.0, , 
2067, GB02-097017, Properties of Glass, 1954, v. 001  p. 0390, 44.91, , , 21.37, 33.72, 2703.0, , 
2068, GB03-097019, Properties of Glass, 1954, v. 001  p. 0390, 44.18, , , 34.26, 21.56, 2784.0, , 
2069, GB03-097020, Properties of Glass, 1954, v. 001  p. 0390, 42.47, , , 57.53, , 2953.0, , 
2070, GB03-097023, Properties of Glass, 1954, v. 001  p. 0390, 40.3, , , 34.04, 25.66, 2800.0, , 
2071, GB02-097024, Properties of Glass, 1954, v. 001  p. 0390, 37.48, , , 24.98, 37.54, 2742.0, , 
2072, GB02-097040, Properties of Glass, 1954, v. 001  p. 0396, 75.0, 12.5, , , 12.5, 2382.0, , 
2073, GB06-097041, Properties of Glass, 1954, v. 001  p. 0396, 67.44, 16.29, , 8.12, 8.15, 2483.0, , 
2074, GB06-097042, Properties of Glass, 1954, v. 001  p. 0396, 63.77, 18.12, , 12.07, 6.04, 2533.0, , 
2075, GB06-097043, Properties of Glass, 1954, v. 001  p. 0396, 60.19, 19.91, , 15.92, 3.97, 2591.0, , 
2076, GB06-097044, Properties of Glass, 1954, v. 001  p. 0396, 56.68, 21.66, , 19.69, 1.96, 2648.0, , 
2077, GB06-097045, Properties of Glass, 1954, v. 001  p. 0396, 50.0, 25.0, , 25.0, , 2700.0, , 
2078, GB03-097046, Properties of Glass, 1954, v. 001  p. 0396, 50.0, , , 50.0, , 2904.0, , 
2079, GB03-097047, Properties of Glass, 1954, v. 001  p. 0396, 50.0, , 2.86, 47.14, , 2899.0, , 
2080, GB03-097048, Properties of Glass, 1954, v. 001  p. 0396, 50.01, , 8.32, 41.67, , 2891.0, , 
2081, GB03-097049, Properties of Glass, 1954, v. 001  p. 0396, 50.0, , 14.44, 35.56, , 2881.0, , 
2082, GB03-097050, Properties of Glass, 1954, v. 001  p. 0396, 50.0, , 19.71, 30.29, , 2872.0, , 
2083, GB03-097051, Properties of Glass, 1954, v. 001  p. 0396, 50.01, , 21.76, 28.23, , 2858.0, , 
2084, GB03-097052, Properties of Glass, 1954, v. 001  p. 0396, 50.01, , 24.99, 24.99, , 2854.0, , 
2085, GB03-097053, Properties of Glass, 1954, v. 001  p. 0396, 50.01, , 31.71, 18.28, , 2834.0, , 
2086, GB03-097054, Properties of Glass, 1954, v. 001  p. 0396, 50.01, , 36.48, 13.51, , 2821.0, , 
2087, GB03-097055, Properties of Glass, 1954, v. 001  p. 0396, 50.0, , 45.62, 4.37, , 2789.0, , 
2088, GB03-097056, Properties of Glass, 1954, v. 001  p. 0396, 50.0, , 50.0, , , 2757.0, , 
2089, GB03-097057, Properties of Glass, 1954, v. 001  p. 0396, 37.26, , 59.73, 3.0, , 2953.0, , 
2090, GB03-097058, Properties of Glass, 1954, v. 001  p. 0396, 37.28, , 49.4, 13.31, , 2967.0, , 
2091, GB03-097059, Properties of Glass, 1954, v. 001  p. 0396, 44.05, , 32.44, 23.5, , 2920.0, , 
2092, GB02-098884, Properties of Glass, 1954, v. 001  p. 0245, 75.0, , , , 25.0, 2434.0, , 
2093, GB02-098900, Properties of Glass, 1954, v. 001  p. 0245, 75.0, , 5.79, , 19.21, 2461.0, , 
2094, GB02-098901, Properties of Glass, 1954, v. 001  p. 0245, 75.0, , 11.28, , 13.72, 2479.0, , 
2095, GB02-098902, Properties of Glass, 1954, v. 001  p. 0245, 75.0, , , 5.96, 19.04, 2496.0, , 
2096, GB02-098903, Properties of Glass, 1954, v. 001  p. 0245, 75.0, , , 11.91, 13.09, 2556.0, , 
2097, GB02-098904, Properties of Glass, 1954, v. 001  p. 0245, 75.0, 6.09, , , 18.91, 2444.0, , 
2098, GB02-098905, Properties of Glass, 1954, v. 001  p. 0245, 75.0, 11.47, , , 13.53, 2444.0, , 
2099, GB02-098985, Properties of Glass, 1954, v. 001  p. 0242, 80.81, , , 3.48, 15.71, 2389.0, , 
2100, GB02-098986, Properties of Glass, 1954, v. 001  p. 0242, 78.89, , , 5.25, 15.85, 2419.0, , 
2101, GB02-098988, Properties of Glass, 1954, v. 001  p. 0242, 75.33, , , 9.9, 14.76, 2473.0, , 
2102, GB02-098989, Properties of Glass, 1954, v. 001  p. 0242, 74.28, , , 13.88, 11.84, 2496.0, , 
2103, GB02-098990, Properties of Glass, 1954, v. 001  p. 0242, 73.87, , , 11.41, 14.72, 2494.0, , 
2104, GB02-098991, Properties of Glass, 1954, v. 001  p. 0242, 72.99, , , 3.39, 23.62, 2464.0, , 
2105, GB02-098992, Properties of Glass, 1954, v. 001  p. 0242, 71.69, , , 14.61, 13.7, 2528.0, , 
2106, GB02-098994, Properties of Glass, 1954, v. 001  p. 0242, 70.67, , , 6.98, 22.35, 2498.0, , 
2107, GB02-098996, Properties of Glass, 1954, v. 001  p. 0242, 67.99, , , 10.2, 21.81, 2533.0, , 
2108, GB02-098997, Properties of Glass, 1954, v. 001  p. 0242, 67.75, , , 3.53, 28.72, 2500.0, , 
2109, GB02-098999, Properties of Glass, 1954, v. 001  p. 0242, 66.35, , , 12.61, 21.04, 2556.0, , 
2110, GB02-099032, Properties of Glass, 1954, v. 001  p. 0242, 52.72, 2.97, , , 44.31, 2553.0, , 
2111, GB02-099033, Properties of Glass, 1954, v. 001  p. 0242, 53.64, 5.94, , , 40.41, 2541.0, , 
2112, GB02-099034, Properties of Glass, 1954, v. 001  p. 0242, 53.01, 4.12, , , 42.87, 2548.0, , 
2113, GB02-099035, Properties of Glass, 1954, v. 001  p. 0242, 52.77, 4.3, , , 42.93, 2550.0, , 
2114, GB02-099036, Properties of Glass, 1954, v. 001  p. 0242, 51.66, 1.73, , , 46.61, 2561.0, , 
2115, GB02-099037, Properties of Glass, 1954, v. 001  p. 0243, 78.52, 0.55, , , 20.92, 2401.0, , 
2116, GB02-099038, Properties of Glass, 1954, v. 001  p. 0243, 77.02, 1.71, , , 21.27, 2402.0, , 
2117, GB02-099039, Properties of Glass, 1954, v. 001  p. 0243, 77.48, 2.91, , , 19.6, 2402.0, , 
2118, GB02-099040, Properties of Glass, 1954, v. 001  p. 0243, 77.3, 3.1, , , 19.6, 2403.0, , 
2119, GB02-099041, Properties of Glass, 1954, v. 001  p. 0243, 76.14, 1.2, , , 22.66, 2419.0, , 
2120, GB02-099042, Properties of Glass, 1954, v. 001  p. 0243, 75.84, 0.63, , , 23.52, 2423.0, , 
2121, GB02-099043, Properties of Glass, 1954, v. 001  p. 0243, 76.34, 1.8, , , 21.86, 2416.0, , 
2122, GB02-099044, Properties of Glass, 1954, v. 001  p. 0243, 75.62, 0.58, , , 23.8, 2428.0, , 
2123, GB02-099045, Properties of Glass, 1954, v. 001  p. 0243, 75.77, 2.83, , , 21.39, 2418.0, , 
2124, GB02-099046, Properties of Glass, 1954, v. 001  p. 0243, 74.04, 0.58, , , 25.38, 2440.0, , 
2125, GB02-099047, Properties of Glass, 1954, v. 001  p. 0243, 74.37, 5.75, , , 19.88, 2421.0, , 
2126, GB02-099048, Properties of Glass, 1954, v. 001  p. 0243, 73.34, 3.95, , , 22.7, 2434.0, , 
2127, GB02-099049, Properties of Glass, 1954, v. 001  p. 0243, 72.27, 1.71, , , 26.02, 2451.0, , 
2128, GB02-099050, Properties of Glass, 1954, v. 001  p. 0243, 72.64, 2.98, , , 24.37, 2443.0, , 
2129, GB02-099051, Properties of Glass, 1954, v. 001  p. 0243, 72.3, 2.94, , , 24.76, 2445.0, , 
2130, GB03-099481, Properties of Glass, 1954, v. 001  p. 0403, 60.97, , , 39.03, , 2746.0, , 
2131, GB03-099495, Properties of Glass, 1954, v. 001  p. 0403, 55.4, , , 44.6, , 2835.0, , 
2132, GB03-099501, Properties of Glass, 1954, v. 001  p. 0403, 49.97, , , 50.03, , 2898.0, , 
2133, GB03-099506, Properties of Glass, 1954, v. 001  p. 0404, 47.08, , , 52.92, , 2918.0, , 
2134, GB03-099512, Properties of Glass, 1954, v. 001  p. 0404, 42.5, , , 57.5, , 2953.0, , 
2135, GJ06-108805, J. Non-Crystalline Solids, 1989, v. 109  p. 0040, 53.8, 23.1, , 15.4, 7.7, 2729.0, , 
2136, GJ06-108806, J. Non-Crystalline Solids, 1989, v. 109  p. 0040, 58.5, 20.7, , 3.8, 17.0, 2628.0, , 
2137, GJ06-108807, J. Non-Crystalline Solids, 1989, v. 109  p. 0040, 50.1, 25.0, , 24.8, 0.1, 2871.0, , 
2138, GJ01-109659, J. Non-Crystalline Solids, 1989, v. 112  p. 0169, 98.0, 2.0, , , , 2180.0, , 
2139, GJ01-109660, J. Non-Crystalline Solids, 1989, v. 112  p. 0169, 99.0, 1.0, , , , 2120.0, , 
2140, GJ01-109661, J. Non-Crystalline Solids, 1989, v. 112  p. 0169, 99.4, 0.6, , , , 2100.0, , 
2141, GJ01-109662, J. Non-Crystalline Solids, 1989, v. 112  p. 0169, 99.67, 0.33, , , , 2170.0, , 
2142, GJ01-109663, J. Non-Crystalline Solids, 1989, v. 112  p. 0169, 99.8, 0.2, , , , 2200.0, , 
2143, GJ01-109664, J. Non-Crystalline Solids, 1989, v. 112  p. 0169, 99.9, 0.1, , , , 2200.0, , 
2144, GJ02-109878, J. Non-Crystalline Solids, 1989, v. 112  p. 0332, 66.7, , , , 33.3, 2500.0, , 
2145, GJ02-111321, Glass Physics & Chemistry, 1989, v. 015  p. 0029, 50.0, , , , 50.0, 2570.0, , 
2146, GJ02-111322, Glass Physics & Chemistry, 1989, v. 015  p. 0029, 58.0, , , , 42.0, 2537.0, , 
2147, GJ02-111323, Glass Physics & Chemistry, 1989, v. 015  p. 0029, 67.0, , , , 33.0, 2488.0, , 
2148, GJ02-111324, Glass Physics & Chemistry, 1989, v. 015  p. 0029, 66.67, , , , 33.33, 2388.0, , 
2149, GJ03-111927, J. American Ceramic Soc., 1989, v. 072  p. 1751, 40.0, 30.0, , 30.0, , 2750.0, , 
2150, GJ03-111928, J. American Ceramic Soc., 1989, v. 072  p. 1751, 50.0, 20.0, , 30.0, , 2700.0, , 
2151, GJ03-111929, J. American Ceramic Soc., 1989, v. 072  p. 1751, 60.0, 10.0, , 30.0, , 2650.0, , 
2152, GJ03-111930, J. American Ceramic Soc., 1989, v. 072  p. 1751, 65.0, 5.0, , 30.0, , 2610.0, , 
2153, GJ02-112308, J. American Ceramic Soc., 1990, v. 073  p. 2848, 61.29, 25.81, , , 12.9, 2452.0, , 
2154, GJ02-112309, J. American Ceramic Soc., 1990, v. 073  p. 2848, 63.64, 18.18, , , 18.18, 2465.0, , 
2155, GJ02-112310, J. American Ceramic Soc., 1990, v. 073  p. 2848, 62.73, 14.55, , , 22.73, 2477.0, , 
2156, GJ02-112311, J. American Ceramic Soc., 1990, v. 073  p. 2848, 61.54, 7.69, , , 30.77, 2489.0, , 
2157, GJ06-113203, Physics and Chemistry of  Glasses, 1989, v. 030  p. 0087, 55.56, 22.22, 22.22, , , 2626.0, , 
2158, GJ06-113204, Physics and Chemistry of  Glasses, 1989, v. 030  p. 0087, 55.56, 22.22, 22.22, , , 2628.0, , 
2159, GJ06-113213, Physics and Chemistry of  Glasses, 1989, v. 030  p. 0087, 57.86, 18.62, 23.52, , , 2616.0, , 
2160, GJ06-113214, Physics and Chemistry of  Glasses, 1989, v. 030  p. 0087, 53.8, 22.2, 24.0, , , 2659.0, , 
2161, GJ06-113215, Physics and Chemistry of  Glasses, 1989, v. 030  p. 0087, 59.54, 21.08, 19.38, , , 2587.0, , 
2162, GJ06-113216, Physics and Chemistry of  Glasses, 1989, v. 030  p. 0087, 53.8, 12.7, 33.5, , , 2669.0, , 
2163, GJ06-113217, Physics and Chemistry of  Glasses, 1989, v. 030  p. 0087, 72.4, 12.2, 15.4, , , 2457.0, , 
2164, GI03-113486, Proc. ICG, 2001, v. 002  p. 0373, 57.89, , , 42.11, , 2860.0, , 
2165, GJ02-113675, Physics and Chemistry of  Glasses, 1990, v. 031  p. 0171, 76.92, , , , 23.08, 2413.0, , 
2166, GJ02-113677, Physics and Chemistry of  Glasses, 1990, v. 031  p. 0171, 66.67, , , 20.0, 13.33, 2603.0, , 
2167, GJ02-113695, Physics and Chemistry of  Glasses, 1990, v. 031  p. 0171, 62.5, , , , 37.5, 2515.0, , 
2168, GJ06-114824, J. Non-Crystalline Solids, 1990, v. 121  p. 0147, 66.7, 33.3, , , , 1140.0, , 
2169, GJ40-115318, J. Materials Science, 1989, v. 024  p. 2839, 7.7, 33.32, 7.7, 51.28, , 2870.0, , 
2170, GJ06-115439, J. Materials Science, 1989, v. 024  p. 4339, 55.56, 22.22, 22.22, , , 2590.0, , 
2171, GJ06-115440, J. Materials Science, 1989, v. 024  p. 4339, 55.56, 22.22, 22.22, , , 2640.0, , 
2172, GJ02-115506, Applied Optics, 1990, v. 029  p. 4042, 69.66, 4.53, , , 25.81, 2500.0, , 
2173, GB02-116541, Properties of Glass, 1954, v. 001  p. 0242, 66.03, , , 5.92, 28.05, 2523.0, , 
2174, GB02-116542, Properties of Glass, 1954, v. 001  p. 0242, 64.84, , , 9.08, 26.08, 2546.0, , 
2175, GB02-116543, Properties of Glass, 1954, v. 001  p. 0242, 63.89, , , 15.62, 20.49, 2585.0, , 
2176, GB02-116544, Properties of Glass, 1954, v. 001  p. 0242, 63.26, , , 13.12, 23.62, 2576.0, , 
2177, GB02-116546, Properties of Glass, 1954, v. 001  p. 0242, 60.12, , , 16.21, 23.67, 2607.0, , 
2178, GB02-116547, Properties of Glass, 1954, v. 001  p. 0242, 71.31, 1.22, , , 27.47, 2457.0, , 
2179, GB02-116548, Properties of Glass, 1954, v. 001  p. 0242, 70.9, 0.58, , , 28.52, 2461.0, , 
2180, GB02-116549, Properties of Glass, 1954, v. 001  p. 0242, 71.02, 3.5, , , 25.48, 2453.0, , 
2181, GB02-116550, Properties of Glass, 1954, v. 001  p. 0242, 70.6, 4.12, , , 25.27, 2454.0, , 
2182, GB02-116551, Properties of Glass, 1954, v. 001  p. 0242, 69.21, 1.77, , , 29.02, 2468.0, , 
2183, GB02-116552, Properties of Glass, 1954, v. 001  p. 0242, 69.14, 2.69, , , 28.17, 2465.0, , 
2184, GB02-116553, Properties of Glass, 1954, v. 001  p. 0242, 67.57, 1.22, , , 31.21, 2481.0, , 
2185, GB02-116554, Properties of Glass, 1954, v. 001  p. 0242, 67.24, 1.45, , , 31.31, 2481.0, , 
2186, GB02-116555, Properties of Glass, 1954, v. 001  p. 0242, 67.34, 1.72, , , 30.94, 2483.0, , 
2187, GB02-116556, Properties of Glass, 1954, v. 001  p. 0242, 69.08, 5.82, , , 25.1, 2458.0, , 
2188, GB02-116557, Properties of Glass, 1954, v. 001  p. 0242, 67.63, 2.88, , , 29.49, 2475.0, , 
2189, GB02-116558, Properties of Glass, 1954, v. 001  p. 0242, 68.42, 6.16, , , 25.41, 2462.0, , 
2190, GB02-116559, Properties of Glass, 1954, v. 001  p. 0242, 65.74, 0.61, , , 33.65, 2492.0, , 
2191, GB02-116560, Properties of Glass, 1954, v. 001  p. 0242, 63.3, 4.02, , , 32.68, 2498.0, , 
2192, GB02-116561, Properties of Glass, 1954, v. 001  p. 0242, 63.98, 5.94, , , 30.08, 2489.0, , 
2193, GB02-116562, Properties of Glass, 1954, v. 001  p. 0242, 61.78, 0.65, , , 37.57, 2517.0, , 
2194, GB02-116563, Properties of Glass, 1954, v. 001  p. 0242, 62.17, 1.7, , , 36.13, 2511.0, , 
2195, GB02-116564, Properties of Glass, 1954, v. 001  p. 0242, 62.59, 2.95, , , 34.46, 2503.0, , 
2196, GB02-116565, Properties of Glass, 1954, v. 001  p. 0242, 63.6, 6.1, , , 30.3, 2499.0, , 
2197, GB02-116566, Properties of Glass, 1954, v. 001  p. 0242, 57.74, 2.94, , , 39.32, 2530.0, , 
2198, GB02-116567, Properties of Glass, 1954, v. 001  p. 0242, 57.72, 2.94, , , 39.33, 2530.0, , 
2199, GB02-116568, Properties of Glass, 1954, v. 001  p. 0242, 58.61, 6.0, , , 35.38, 2516.0, , 
2200, GB02-116569, Properties of Glass, 1954, v. 001  p. 0242, 57.87, 4.26, , , 37.87, 2526.0, , 
2201, GB02-116570, Properties of Glass, 1954, v. 001  p. 0242, 58.22, 6.1, , , 35.68, 2518.0, , 
2202, GB02-137407, Handbook of Glass Data, 1993, v. 00E  p. 0051, 83.33, , , , 16.67, 2362.0, , 
2203, GB02-137408, Handbook of Glass Data, 1993, v. 00E  p. 0051, 80.0, , , , 20.0, 2404.0, , 
2204, GB02-137409, Handbook of Glass Data, 1993, v. 00E  p. 0051, 75.0, , , , 25.0, 2448.0, , 
2205, GB02-137410, Handbook of Glass Data, 1993, v. 00E  p. 0051, 66.67, , , , 33.33, 2489.0, , 
2206, GB03-137558, Handbook of Glass Data, 1993, v. 00E  p. 0106, 57.14, , , 42.86, , 2777.0, , 
2207, GB03-137559, Handbook of Glass Data, 1993, v. 00E  p. 0106, 55.0, , , 45.0, , 2840.0, , 
2208, GB03-137560, Handbook of Glass Data, 1993, v. 00E  p. 0106, 50.0, , , 50.0, , 2858.0, , 
2209, GB03-137561, Handbook of Glass Data, 1993, v. 00E  p. 0106, 47.5, , , 52.5, , 2860.0, , 
2210, GB03-137562, Handbook of Glass Data, 1993, v. 00E  p. 0106, 45.0, , , 55.0, , 2866.0, , 
2211, GB02-138850, Handbook of Glass Data, 1993, v. 00E  p. 0444, 74.81, , , 10.69, 14.5, 2515.0, , 
2212, GB02-138889, Handbook of Glass Data, 1993, v. 00E  p. 0457, 68.12, 11.27, , , 20.6, 2264.0, , 
2213, GB02-138893, Handbook of Glass Data, 1993, v. 00E  p. 0457, 59.96, 21.42, , , 18.61, 2328.0, , 
2214, GB02-138895, Handbook of Glass Data, 1993, v. 00E  p. 0457, 74.89, 7.71, , , 17.4, 2265.0, , 
2215, GB02-139419, Handbook of Glass Data, 1993, v. 00E  p. 0511, 66.7, , , , 33.3, 2500.0, , 
2216, GB03-139510, Handbook of Glass Data, 1993, v. 00E  p. 0528, 65.0, 10.0, 25.0, , , 2550.0, , 
2217, GB03-139511, Handbook of Glass Data, 1993, v. 00E  p. 0528, 60.0, 10.0, 30.0, , , 2610.0, , 
2218, GB03-139512, Handbook of Glass Data, 1993, v. 00E  p. 0528, 55.0, 10.0, 35.0, , , 2660.0, , 
2219, GB03-139513, Handbook of Glass Data, 1993, v. 00E  p. 0528, 55.0, 5.0, 40.0, , , 2670.0, , 
2220, GB03-139514, Handbook of Glass Data, 1993, v. 00E  p. 0528, 50.0, 10.0, 40.0, , , 2720.0, , 
2221, GB03-139515, Handbook of Glass Data, 1993, v. 00E  p. 0528, 45.0, 15.0, 40.0, , , 2770.0, , 
2222, GB03-139516, Handbook of Glass Data, 1993, v. 00E  p. 0528, 45.0, 10.0, 45.0, , , 2780.0, , 
2223, GB03-139517, Handbook of Glass Data, 1993, v. 00E  p. 0528, 40.0, 10.0, 50.0, , , 2840.0, , 
2224, GB03-139518, Handbook of Glass Data, 1993, v. 00E  p. 0528, 65.0, 10.0, , 25.0, , 2630.0, , 
2225, GB03-139519, Handbook of Glass Data, 1993, v. 00E  p. 0528, 60.0, 10.0, , 30.0, , 2690.0, , 
2226, GB03-139520, Handbook of Glass Data, 1993, v. 00E  p. 0528, 55.0, 15.0, , 30.0, , 2720.0, , 
2227, GB03-139521, Handbook of Glass Data, 1993, v. 00E  p. 0528, 55.0, 10.0, , 35.0, , 2750.0, , 
2228, GB03-139522, Handbook of Glass Data, 1993, v. 00E  p. 0528, 55.0, 5.0, , 40.0, , 2810.0, , 
2229, GB03-139523, Handbook of Glass Data, 1993, v. 00E  p. 0528, 50.0, 15.0, , 35.0, , 2770.0, , 
2230, GB03-139524, Handbook of Glass Data, 1993, v. 00E  p. 0528, 50.0, 10.0, , 40.0, , 2810.0, , 
2231, GB03-139525, Handbook of Glass Data, 1993, v. 00E  p. 0528, 45.0, 20.0, , 35.0, , 2780.0, , 
2232, GB03-139526, Handbook of Glass Data, 1993, v. 00E  p. 0528, 45.0, 15.0, , 40.0, , 2830.0, , 
2233, GB03-139527, Handbook of Glass Data, 1993, v. 00E  p. 0528, 45.0, 10.0, , 45.0, , 2880.0, , 
2234, GB03-139528, Handbook of Glass Data, 1993, v. 00E  p. 0528, 40.0, 15.0, , 45.0, , 2870.0, , 
2235, GB03-139529, Handbook of Glass Data, 1993, v. 00E  p. 0528, 40.0, 10.0, , 50.0, , 2950.0, , 
2236, GB03-139564, Handbook of Glass Data, 1993, v. 00E  p. 0529, 55.56, 22.22, 22.22, , , 2628.0, , 
2237, GB03-139565, Handbook of Glass Data, 1993, v. 00E  p. 0529, 57.86, 18.62, 23.52, , , 2616.0, , 
2238, GB03-139566, Handbook of Glass Data, 1993, v. 00E  p. 0529, 53.8, 22.2, 24.0, , , 2659.0, , 
2239, GB03-139567, Handbook of Glass Data, 1993, v. 00E  p. 0529, 59.54, 21.08, 19.38, , , 2587.0, , 
2240, GB03-139568, Handbook of Glass Data, 1993, v. 00E  p. 0529, 53.8, 12.7, 33.5, , , 2669.0, , 
2241, GB03-139569, Handbook of Glass Data, 1993, v. 00E  p. 0529, 72.4, 12.2, 15.4, , , 2457.0, , 
2242, GJ03-140884, J. Materials Science, 1991, v. 026  p. 5041, 50.1, 5.15, 19.72, 25.03, , 2700.0, , 
2243, GJ03-140885, J. Materials Science, 1991, v. 026  p. 5041, 50.07, 10.93, 13.97, 25.03, , 2700.0, , 
2244, GJ02-141602, J. Materials Science, 1993, v. 028  p. 6333, 66.0, , , , 34.0, 2430.0, , 
2245, GJ02-143280, Physics and Chemistry of  Glasses, 1993, v. 034  p. 0255, 66.7, , , , 33.3, 2487.0, , 
2246, GJ02-146485, J. Ceramic Soc. Japan, 1991, v. 099  p. 1195, 74.73, 0.68, 6.53, 8.95, 9.11, 2470.0, , 
2247, GJ02-147011, J. American Ceramic Soc., 1991, v. 074  p. 1269, 75.58, , , , 24.42, 2440.0, , 
2248, GJ02-147012, J. American Ceramic Soc., 1991, v. 074  p. 1269, 72.18, , , 6.44, 21.38, 2490.0, , 
2249, GJ02-147013, J. American Ceramic Soc., 1991, v. 074  p. 1269, 73.04, 0.03, 5.43, 8.77, 12.73, 2490.0, , 
2250, GJ02-147015, J. American Ceramic Soc., 1991, v. 074  p. 1269, 72.87, 1.04, 6.6, 7.17, 12.31, 2450.0, , 
2251, GJ02-147084, J. American Ceramic Soc., 1991, v. 074  p. 1554, 73.04, 0.03, 5.43, 8.77, 12.73, 2490.0, , 
2252, GJ02-147085, J. American Ceramic Soc., 1991, v. 074  p. 1554, 72.87, 1.04, 6.6, 7.17, 12.31, 2450.0, , 
2253, GJ01-147101, J. American Ceramic Soc., 1991, v. 074  p. 1916, 99.0, 1.0, , , , 2192.0, , 
2254, GJ02-147435, J. American Ceramic Soc., 1992, v. 075  p. 3278, 70.0, , , , 30.0, 2480.0, , 
2255, GJ02-147451, J. American Ceramic Soc., 1992, v. 075  p. 3278, 75.0, , , , 25.0, 2400.0, , 
2256, GJ02-147486, J. American Ceramic Soc., 1993, v. 076  p. 0630, 80.0, , , , 20.0, 2380.0, , 
2257, GJ03-147489, J. American Ceramic Soc., 1993, v. 076  p. 0699, 45.0, 15.0, 40.0, , , 2765.0, , 
2258, GJ06-148715, J. Non-Crystalline Solids, 1991, v. 128  p. 0310, 10.0, 40.0, , 50.0, , 2880.0, , 
2259, GJ06-148716, J. Non-Crystalline Solids, 1991, v. 128  p. 0310, 10.0, 38.57, , 51.43, , 2880.0, , 
2260, GJ06-148717, J. Non-Crystalline Solids, 1991, v. 128  p. 0310, 10.0, 35.0, , 55.0, , 2880.0, , 
2261, GJ06-148718, J. Non-Crystalline Solids, 1991, v. 128  p. 0310, 10.0, 30.0, , 60.0, , 2890.0, , 
2262, GJ06-148719, J. Non-Crystalline Solids, 1991, v. 128  p. 0310, 10.0, 25.0, , 65.0, , 2920.0, , 
2263, GJ06-148720, J. Non-Crystalline Solids, 1991, v. 128  p. 0310, 40.0, 30.0, , 30.0, , 2750.0, , 
2264, GJ06-148721, J. Non-Crystalline Solids, 1991, v. 128  p. 0310, 40.0, 25.71, , 34.29, , 2760.0, , 
2265, GJ06-148722, J. Non-Crystalline Solids, 1991, v. 128  p. 0310, 40.0, 20.0, , 40.0, , 2800.0, , 
2266, GJ06-148723, J. Non-Crystalline Solids, 1991, v. 128  p. 0310, 38.46, 18.27, , 43.27, , 2800.0, , 
2267, GJ06-148724, J. Non-Crystalline Solids, 1991, v. 128  p. 0310, 40.0, 10.0, , 50.0, , 2880.0, , 
2268, GJ06-148725, J. Non-Crystalline Solids, 1991, v. 128  p. 0310, 50.0, 21.43, , 28.57, , 2670.0, , 
2269, GJ06-148726, J. Non-Crystalline Solids, 1991, v. 128  p. 0310, 50.0, 16.67, , 33.33, , 2720.0, , 
2270, GJ06-148727, J. Non-Crystalline Solids, 1991, v. 128  p. 0310, 50.0, 10.0, , 40.0, , 2800.0, , 
2271, GJ03-148728, J. Non-Crystalline Solids, 1991, v. 128  p. 0310, 50.0, , , 50.0, , 2890.0, , 
2272, GJ06-148729, J. Non-Crystalline Solids, 1991, v. 128  p. 0310, 60.0, 22.22, , 17.78, , 2590.0, , 
2273, GJ06-148730, J. Non-Crystalline Solids, 1991, v. 128  p. 0310, 60.0, 20.0, , 20.0, , 2600.0, , 
2274, GJ06-148731, J. Non-Crystalline Solids, 1991, v. 128  p. 0310, 60.0, 17.14, , 22.86, , 2610.0, , 
2275, GJ06-148732, J. Non-Crystalline Solids, 1991, v. 128  p. 0310, 60.0, 13.33, , 26.67, , 2630.0, , 
2276, GJ06-148733, J. Non-Crystalline Solids, 1991, v. 128  p. 0310, 60.0, 8.0, , 32.0, , 2690.0, , 
2277, GJ06-148734, J. Non-Crystalline Solids, 1991, v. 128  p. 0310, 70.0, 16.67, , 13.33, , 2480.0, , 
2278, GJ06-148735, J. Non-Crystalline Solids, 1991, v. 128  p. 0310, 70.0, 15.0, , 15.0, , 2490.0, , 
2279, GJ06-148736, J. Non-Crystalline Solids, 1991, v. 128  p. 0310, 70.0, 12.86, , 17.14, , 2500.0, , 
2280, GJ06-148737, J. Non-Crystalline Solids, 1991, v. 128  p. 0310, 70.0, 10.0, , 20.0, , 2520.0, , 
2281, GJ06-148738, J. Non-Crystalline Solids, 1991, v. 128  p. 0310, 70.0, 6.0, , 24.0, , 2560.0, , 
2282, GJ02-149403, J. Non-Crystalline Solids, 1991, v. 135  p. 0055, 75.0, , , , 25.0, 2539.0, , 
2283, GJ03-149588, J. Non-Crystalline Solids, 1991, v. 136  p. 0027, 66.6, 16.6, , 16.8, , 2467.0, , 
2284, GJ03-149589, J. Non-Crystalline Solids, 1991, v. 136  p. 0027, 51.0, 24.6, , 24.4, , 2605.0, , 
2285, GJ02-150853, J. Non-Crystalline Solids, 1992, v. 146  p. 0218, 50.0, , , , 50.0, 1950.0, , 
2286, GJ02-150854, J. Non-Crystalline Solids, 1992, v. 146  p. 0218, 33.3, , , , 66.7, 2040.0, , 
2287, GJ02-151108, J. Non-Crystalline Solids, 1992, v. 149  p. 0243, 69.0, 10.3, , , 20.7, 2450.0, , 
2288, GJ02-151109, J. Non-Crystalline Solids, 1992, v. 149  p. 0243, 59.0, 13.7, , , 27.3, 2490.0, , 
2289, GJ02-151110, J. Non-Crystalline Solids, 1992, v. 149  p. 0243, 50.0, 16.7, , , 33.3, 2530.0, , 
2290, GJ02-151111, J. Non-Crystalline Solids, 1992, v. 149  p. 0243, 80.0, 5.0, , , 15.0, 2404.0, , 
2291, GJ02-151112, J. Non-Crystalline Solids, 1992, v. 149  p. 0243, 75.0, 6.25, , , 18.75, 2412.0, , 
2292, GJ02-151113, J. Non-Crystalline Solids, 1992, v. 149  p. 0243, 67.0, 8.25, , , 24.75, 2466.0, , 
2293, GJ02-151114, J. Non-Crystalline Solids, 1992, v. 149  p. 0243, 75.0, 4.2, , , 20.8, 2416.0, , 
2294, GJ02-151115, J. Non-Crystalline Solids, 1992, v. 149  p. 0243, 62.0, 6.3, , , 31.7, 2466.0, , 
2295, GJ02-151116, J. Non-Crystalline Solids, 1992, v. 149  p. 0243, 57.0, 7.2, , , 35.8, 2519.0, , 
2296, GJ02-151117, J. Non-Crystalline Solids, 1992, v. 149  p. 0243, 78.0, 2.4, , , 19.6, 2400.0, , 
2297, GJ02-151118, J. Non-Crystalline Solids, 1992, v. 149  p. 0243, 71.0, 3.2, , , 25.8, 2460.0, , 
2298, GJ02-151119, J. Non-Crystalline Solids, 1992, v. 149  p. 0243, 59.0, 4.6, , , 36.4, 2520.0, , 
2299, GJ02-151748, J. Non-Crystalline Solids, 1993, v. 159  p. 0187, 88.89, , , , 11.11, 2240.0, , 
2300, GJ02-151749, J. Non-Crystalline Solids, 1993, v. 159  p. 0187, 85.0, , , , 15.0, 2280.0, , 
2301, GJ02-151750, J. Non-Crystalline Solids, 1993, v. 159  p. 0187, 75.0, , , , 25.0, 2390.0, , 
2302, GJ02-151751, J. Non-Crystalline Solids, 1993, v. 159  p. 0187, 75.0, , , , 25.0, 2390.0, , 
2303, GJ02-151752, J. Non-Crystalline Solids, 1993, v. 159  p. 0187, 70.0, , , , 30.0, 2420.0, , 
2304, GJ02-151753, J. Non-Crystalline Solids, 1993, v. 159  p. 0187, 65.0, , , , 35.0, 2430.0, , 
2305, GJ02-151754, J. Non-Crystalline Solids, 1993, v. 159  p. 0187, 60.0, , , , 40.0, 2460.0, , 
2306, GJ02-151755, J. Non-Crystalline Solids, 1993, v. 159  p. 0187, 55.0, , , , 45.0, 2530.0, , 
2307, GI02-152625, Proc. ICG, 2001, v. 002  p. 0505, 65.0, 10.0, , , 25.0, 2470.0, , 
2308, GJ02-153082, Glass Science and Technology, 1994, v. 067  p. 0241, 74.0, , , 10.0, 16.0, 2482.0, , 
2309, GJ02-153218, J. Ceramic Soc. Japan, 1994, v. 102  p. 1163, 60.0, , , 20.0, 20.0, 2620.0, , 
2310, GJ03-156498, Glass Technology, 1994, v. 035  p. 0276, 60.0, , , 40.0, , 2772.0, , 
2311, GJ02-156572, Physics and Chemistry of  Glasses, 1994, v. 035  p. 0047, 75.0, , , , 25.0, 2400.0, , 
2312, GJ02-156580, Physics and Chemistry of  Glasses, 1994, v. 035  p. 0047, 80.0, , , , 20.0, 2400.0, , 
2313, GJ03-156695, Physics and Chemistry of  Glasses, 1994, v. 035  p. 0147, 65.0, , , 35.0, , 2700.0, , 
2314, GJ03-156698, Physics and Chemistry of  Glasses, 1994, v. 035  p. 0147, 60.0, , , 40.0, , 2750.0, , 
2315, GJ03-156704, Physics and Chemistry of  Glasses, 1994, v. 035  p. 0147, 55.0, , , 45.0, , 2800.0, , 
2316, GJ03-156789, Physics and Chemistry of  Glasses, 1994, v. 035  p. 0198, 55.51, 11.96, 32.53, , , 2620.0, , 
2317, GJ02-156938, J. American Ceramic Soc., 1994, v. 077  p. 2132, 60.0, , , , 40.0, 2560.0, , 
2318, GJ03-156940, J. American Ceramic Soc., 1994, v. 077  p. 2132, 60.0, , , 40.0, , 2830.0, , 
2319, GJ02-156947, J. American Ceramic Soc., 1994, v. 077  p. 2132, 60.0, , 20.0, , 20.0, 2570.0, , 
2320, GJ02-156948, J. American Ceramic Soc., 1994, v. 077  p. 2132, 60.0, , , 20.0, 20.0, 2680.0, , 
2321, GJ02-156992, J. American Ceramic Soc., 1994, v. 077  p. 3113, 80.0, , , , 20.0, 2400.0, , 
2322, GJ02-156993, J. American Ceramic Soc., 1994, v. 077  p. 3113, 70.0, , , , 30.0, 2490.0, , 
2323, GJ02-156994, J. American Ceramic Soc., 1994, v. 077  p. 3113, 60.0, , , , 40.0, 2550.0, , 
2324, GJ02-156999, J. American Ceramic Soc., 1994, v. 077  p. 3113, 60.0, , 20.0, , 20.0, 2540.0, , 
2325, GJ02-157000, J. American Ceramic Soc., 1994, v. 077  p. 3113, 60.0, , , 20.0, 20.0, 2680.0, , 
2326, GJ02-158163, J. Non-Crystalline Solids, 1994, v. 171  p. 0031, 75.0, , , , 25.0, 2441.0, , 
2327, GJ02-158169, J. Non-Crystalline Solids, 1994, v. 171  p. 0031, 68.42, 5.26, , , 26.32, 2469.0, , 
2328, GJ02-158170, J. Non-Crystalline Solids, 1994, v. 171  p. 0031, 61.11, 11.11, , , 27.78, 2493.0, , 
2329, GJ02-158171, J. Non-Crystalline Solids, 1994, v. 171  p. 0031, 52.94, 17.65, , , 29.41, 2506.0, , 
2330, GJ38-158824, Glass Physics & Chemistry, 1994, v. 020  p. 0216, 61.2, 15.41, 23.39, , , 2620.0, , 
2331, GJ38-158825, Glass Physics & Chemistry, 1994, v. 020  p. 0216, 61.2, 15.41, 23.39, , , 2650.0, , 
2332, GJ38-158826, Glass Physics & Chemistry, 1994, v. 020  p. 0216, 61.2, 15.41, 23.39, , , 2710.0, , 
2333, GJ38-158827, Glass Physics & Chemistry, 1994, v. 020  p. 0216, 61.2, 15.41, 23.39, , , 2750.0, , 
2334, GJ02-160021, J. American Ceramic Soc., 1995, v. 078  p. 1179, 60.0, , , 20.0, 20.0, 2620.0, , 
2335, GJ02-160313, Glass Physics & Chemistry, 1995, v. 021  p. 0070, 60.0, 16.0, , 8.0, 16.0, 2518.0, , 
2336, GJ02-160641, J. Applied Physics, 1995, v. 077  p. 3756, 70.79, , 5.98, 10.08, 13.15, 2512.0, , 
2337, GJ02-160891, J. Materials Science, 1995, v. 030  p. 6359, 75.0, , , , 25.0, 2624.0, , 
2338, GJ02-161118, J. Non-Crystalline Solids, 1995, v. 182  p. 0321, 85.0, , , , 15.0, 2331.0, , 
2339, GJ02-161119, J. Non-Crystalline Solids, 1995, v. 182  p. 0321, 80.0, , , , 20.0, 2380.0, , 
2340, GJ02-161120, J. Non-Crystalline Solids, 1995, v. 182  p. 0321, 75.0, , , , 25.0, 2431.0, , 
2341, GJ02-161121, J. Non-Crystalline Solids, 1995, v. 182  p. 0321, 70.0, , , , 30.0, 2463.0, , 
2342, GJ02-161122, J. Non-Crystalline Solids, 1995, v. 182  p. 0321, 67.0, , , , 33.0, 2476.0, , 
2343, GJ02-161955, J. Non-Crystalline Solids, 1995, v. 189  p. 0251, 66.67, , , , 33.33, 2490.0, , 
2344, GJ02-161956, J. Non-Crystalline Solids, 1995, v. 189  p. 0251, 50.0, , , , 50.0, 2563.0, , 
2345, GJ02-162085, J. Non-Crystalline Solids, 1995, v. 191  p. 0085, 66.0, , , , 34.0, 2392.0, , 
2346, GJ02-162086, J. Non-Crystalline Solids, 1995, v. 191  p. 0085, 55.0, , , , 45.0, 2468.0, , 
2347, GJ02-162087, J. Non-Crystalline Solids, 1995, v. 191  p. 0085, 50.5, , , , 49.5, 2494.0, , 
2348, GJ02-162088, J. Non-Crystalline Solids, 1995, v. 191  p. 0085, 44.0, , , , 56.0, 2530.0, , 
2349, GJ02-162089, J. Non-Crystalline Solids, 1995, v. 191  p. 0085, 39.0, , , , 61.0, 2560.0, , 
2350, GB02-164756, Fundamentals of Inorganic Glasses, 1994, v. 001  p. 0152, 80.0, , , , 20.0, 2380.0, , 
2351, GB02-164757, Fundamentals of Inorganic Glasses, 1994, v. 001  p. 0152, 70.0, , , , 30.0, 2460.0, , 
2352, GB02-164758, Fundamentals of Inorganic Glasses, 1994, v. 001  p. 0152, 60.0, , , , 40.0, 2520.0, , 
2353, GB02-164759, Fundamentals of Inorganic Glasses, 1994, v. 001  p. 0152, 50.0, , , , 50.0, 2560.0, , 
2354, GJ02-165170, Physics and Chemistry of  Glasses, 1996, v. 037  p. 0116, 50.0, , , , 50.0, 2550.0, , 
2355, GJ02-165222, Physics and Chemistry of  Glasses, 1996, v. 037  p. 0169, 67.0, , , , 33.0, 2450.0, , 
2356, GJ02-165485, Glass Science and Technology, 1996, v. 069  p. 0204, 74.0, , , , 26.0, 2440.0, , 
2357, GJ02-165486, Glass Science and Technology, 1996, v. 069  p. 0204, 74.0, , , 4.0, 22.0, 2450.0, , 
2358, GJ02-165487, Glass Science and Technology, 1996, v. 069  p. 0204, 74.0, , , 10.0, 16.0, 2480.0, , 
2359, GJ02-165501, Glass Science and Technology, 1996, v. 069  p. 0246, 74.0, , , , 26.0, 2440.0, , 
2360, GJ02-165502, Glass Science and Technology, 1996, v. 069  p. 0246, 74.0, , , 10.0, 16.0, 2480.0, , 
2361, GJ02-165503, Glass Science and Technology, 1996, v. 069  p. 0246, 72.48, 1.02, 3.94, 11.44, 11.48, 2510.0, , 
2362, GJ03-166014, J. Ceramic Soc. Japan, 1996, v. 104  p. 0201, 50.0, , 25.0, 25.0, , 2840.0, , 
2363, GJ06-166039, J. Ceramic Soc. Japan, 1996, v. 104  p. 0301, 66.05, 33.95, , , , 2560.0, , 
2364, GJ06-166049, J. Ceramic Soc. Japan, 1996, v. 104  p. 0571, 66.05, 33.95, , , , 2560.0, , 
2365, GJ02-166139, J. Non-Crystalline Solids, 1996, v. 194  p. 0155, 90.0, , , , 10.0, 2285.0, , 
2366, GJ02-166140, J. Non-Crystalline Solids, 1996, v. 194  p. 0155, 87.5, , , , 12.5, 2308.0, , 
2367, GJ02-166141, J. Non-Crystalline Solids, 1996, v. 194  p. 0155, 85.0, , , , 15.0, 2332.0, , 
2368, GJ02-166142, J. Non-Crystalline Solids, 1996, v. 194  p. 0155, 82.5, , , , 17.5, 2355.0, , 
2369, GJ02-166143, J. Non-Crystalline Solids, 1996, v. 194  p. 0155, 80.0, , , , 20.0, 2380.0, , 
2370, GJ02-166144, J. Non-Crystalline Solids, 1996, v. 194  p. 0155, 77.5, , , , 22.5, 2399.0, , 
2371, GJ02-166145, J. Non-Crystalline Solids, 1996, v. 194  p. 0155, 75.0, , , , 25.0, 2422.0, , 
2372, GJ02-166146, J. Non-Crystalline Solids, 1996, v. 194  p. 0155, 72.5, , , , 27.5, 2443.0, , 
2373, GJ02-166147, J. Non-Crystalline Solids, 1996, v. 194  p. 0155, 70.0, , , , 30.0, 2465.0, , 
2374, GJ02-166148, J. Non-Crystalline Solids, 1996, v. 194  p. 0155, 67.5, , , , 32.5, 2489.0, , 
2375, GJ02-166149, J. Non-Crystalline Solids, 1996, v. 194  p. 0155, 65.0, , , , 35.0, 2502.0, , 
2376, GJ02-166150, J. Non-Crystalline Solids, 1996, v. 194  p. 0155, 62.5, , , , 37.5, 2514.0, , 
2377, GJ02-166151, J. Non-Crystalline Solids, 1996, v. 194  p. 0155, 60.0, , , , 40.0, 2527.0, , 
2378, GJ02-166152, J. Non-Crystalline Solids, 1996, v. 194  p. 0155, 57.5, , , , 42.5, 2537.0, ,
