Repository: simoncappe/compo_mig

File: code brut/density_table_tableonly.csv (part 7 of 10)
No., Glass No., Data Source, Year, Data Source Number, SiO2, Al2O3, MgO, CaO, Na2O, Density ( g/cm3 ), Density (Predictive Value), Density (Residual)
2379, GJ02-166153, J. Non-Crystalline Solids, 1996, v. 194  p. 0155, 55.0, , , , 45.0, 2545.0, , 
2380, GJ02-166154, J. Non-Crystalline Solids, 1996, v. 194  p. 0155, 52.5, , , , 47.5, 2553.0, , 
2381, GJ02-167303, J. Non-Crystalline Solids, 1996, v. 208  p. 0294, 76.32, , , 11.48, 12.2, 2472.0, , 
2382, GJ02-167529, J. American Ceramic Soc., 1996, v. 079  p. 0681, 90.0, , , , 10.0, 2290.0, , 
2383, GJ02-167530, J. American Ceramic Soc., 1996, v. 079  p. 0681, 85.0, , , , 15.0, 2340.0, , 
2384, GJ02-167531, J. American Ceramic Soc., 1996, v. 079  p. 0681, 80.0, , , , 20.0, 2410.0, , 
2385, GJ02-167532, J. American Ceramic Soc., 1996, v. 079  p. 0681, 75.0, , , , 25.0, 2440.0, , 
2386, GJ02-167533, J. American Ceramic Soc., 1996, v. 079  p. 0681, 70.0, , , , 30.0, 2480.0, , 
2387, GJ02-167534, J. American Ceramic Soc., 1996, v. 079  p. 0681, 65.0, , , , 35.0, 2520.0, , 
2388, GJ02-167535, J. American Ceramic Soc., 1996, v. 079  p. 0681, 60.0, , , , 40.0, 2550.0, , 
2389, GJ03-167538, J. American Ceramic Soc., 1996, v. 079  p. 0681, 60.0, , , 40.0, , 2790.0, , 
2390, GJ03-167592, J. American Ceramic Soc., 1996, v. 079  p. 0920, 64.93, 9.26, , 25.81, , 2605.0, , 
2391, GJ06-170380, Physics and Chemistry of  Glasses, 1997, v. 038  p. 0001, 55.85, 20.9, 23.25, , , 2600.0, , 
2392, GJ02-170787, Physics and Chemistry of  Glasses, 1997, v. 038  p. 0251, 85.0, , , , 15.0, 2330.0, , 
2393, GJ02-170792, Physics and Chemistry of  Glasses, 1997, v. 038  p. 0251, 75.0, , , , 25.0, 2410.0, , 
2394, GJ02-170803, Physics and Chemistry of  Glasses, 1997, v. 038  p. 0251, 65.0, , , , 35.0, 2500.0, , 
2395, GJ02-173077, J. Non-Crystalline Solids, 1997, v. 215  p. 0271, 70.0, , , , 30.0, 2406.0, , 
2396, GJ06-173167, J. Non-Crystalline Solids, 1997, v. 217  p. 0066, 45.0, 30.0, 10.0, 15.0, , 2700.0, , 
2397, GJ06-173179, J. Non-Crystalline Solids, 1997, v. 217  p. 0066, 40.0, 30.0, 10.0, 20.0, , 2770.0, , 
2398, GJ02-173617, J. Non-Crystalline Solids, 1997, v. 220  p. 0267, 70.0, , , , 30.0, 2400.0, , 
2399, GB06-174772, Data Book of Glass Composition (J), 1991, v. 001  p. 0134, 68.68, 15.57, 15.75, , , 2490.0, , 
2400, GJ02-175485, Physics and Chemistry of  Glasses, 1998, v. 039  p. 0036, 60.0, , , , 40.0, 2500.0, , 
2401, GJ02-175493, Physics and Chemistry of  Glasses, 1998, v. 039  p. 0036, 70.0, , , , 30.0, 2450.0, , 
2402, GJ02-175504, Physics and Chemistry of  Glasses, 1998, v. 039  p. 0036, 80.0, , , , 20.0, 2400.0, , 
2403, GJ02-175510, Physics and Chemistry of  Glasses, 1998, v. 039  p. 0036, 85.0, , , , 15.0, 2350.0, , 
2404, GJ02-175856, Physics and Chemistry of  Glasses, 1998, v. 039  p. 0290, 75.0, , , , 25.0, 2400.0, , 
2405, GJ02-176406, Glass Physics & Chemistry, 1998, v. 024  p. 0569, 66.7, , , , 33.3, 2440.0, , 
2406, GJ03-176470, Glass Science and Technology, 1998, v. 071  p. 0067, 64.91, 8.99, , 26.1, , 2610.0, , 
2407, GJ03-176471, Glass Science and Technology, 1998, v. 071  p. 0067, 62.74, 9.24, , 28.01, , 2663.0, , 
2408, GJ03-176472, Glass Science and Technology, 1998, v. 071  p. 0067, 61.96, 7.61, , 30.43, , 2660.0, , 
2409, GJ03-176473, Glass Science and Technology, 1998, v. 071  p. 0067, 60.02, 9.23, , 30.76, , 2703.0, , 
2410, GJ03-176474, Glass Science and Technology, 1998, v. 071  p. 0067, 57.66, 10.04, , 32.3, , 2731.0, , 
2411, GJ03-176477, Glass Science and Technology, 1998, v. 071  p. 0067, 64.63, 8.95, 1.55, 24.87, , 2606.0, , 
2412, GJ03-176478, Glass Science and Technology, 1998, v. 071  p. 0067, 63.52, 8.8, 7.62, 20.06, , 2598.0, , 
2413, GJ03-176479, Glass Science and Technology, 1998, v. 071  p. 0067, 62.71, 8.69, 12.04, 16.56, , 2584.0, , 
2414, GJ03-176480, Glass Science and Technology, 1998, v. 071  p. 0067, 62.19, 8.62, 14.93, 14.27, , 2568.0, , 
2415, GJ03-176549, Glass Science and Technology, 1998, v. 071  p. 0327, 65.0, 9.0, , 26.0, , 2622.0, , 
2416, GJ03-176550, Glass Science and Technology, 1998, v. 071  p. 0327, 65.0, 5.0, , 30.0, , 2643.0, , 
2417, GJ03-176551, Glass Science and Technology, 1998, v. 071  p. 0327, 58.0, 9.0, , 33.0, , 2722.0, , 
2418, GJ03-176552, Glass Science and Technology, 1998, v. 071  p. 0327, 53.0, 9.0, , 38.0, , 2762.0, , 
2419, GJ06-176781, J. Non-Crystalline Solids, 1998, v. 224  p. 0103, 48.05, 18.88, 15.92, 17.16, , 2750.0, , 
2420, GJ06-177525, J. Non-Crystalline Solids, 1998, v. 239  p. 0149, 55.6, 32.2, , , 12.2, 2531.0, , 
2421, GJ02-177589, J. Non-Crystalline Solids, 1998, v. 239  p. 0197, 71.43, , , , 28.57, 2460.0, , 
2422, GJ02-177590, J. Non-Crystalline Solids, 1998, v. 239  p. 0197, 55.56, , , , 44.44, 2540.0, , 
2423, GJ02-177591, J. Non-Crystalline Solids, 1998, v. 239  p. 0197, 50.0, , , , 50.0, 2560.0, , 
2424, GJ02-177592, J. Non-Crystalline Solids, 1998, v. 239  p. 0197, 45.45, , , , 54.55, 2560.0, , 
2425, GJ02-177593, J. Non-Crystalline Solids, 1998, v. 239  p. 0197, 41.67, , , , 58.33, 2530.0, , 
2426, GJ02-177594, J. Non-Crystalline Solids, 1998, v. 239  p. 0197, 38.46, , , , 61.54, 2490.0, , 
2427, GJ02-177595, J. Non-Crystalline Solids, 1998, v. 239  p. 0197, 35.71, , , , 64.29, 2530.0, , 
2428, GJ02-177596, J. Non-Crystalline Solids, 1998, v. 239  p. 0197, 33.33, , , , 66.67, 2490.0, , 
2429, GJ02-177597, J. Non-Crystalline Solids, 1998, v. 239  p. 0197, 31.25, , , , 68.75, 2490.0, , 
2430, GJ02-177598, J. Non-Crystalline Solids, 1998, v. 239  p. 0197, 45.45, , , , 54.55, 2580.0, , 
2431, GJ02-177599, J. Non-Crystalline Solids, 1998, v. 239  p. 0197, 41.67, , , , 58.33, 2590.0, , 
2432, GJ02-177600, J. Non-Crystalline Solids, 1998, v. 239  p. 0197, 38.46, , , , 61.54, 2570.0, , 
2433, GJ02-177601, J. Non-Crystalline Solids, 1998, v. 239  p. 0197, 35.71, , , , 64.29, 2570.0, , 
2434, GJ02-177658, J. Non-Crystalline Solids, 1998, v. 240  p. 0055, 51.66, 1.73, , , 46.61, 2561.0, , 
2435, GJ02-177659, J. Non-Crystalline Solids, 1998, v. 240  p. 0055, 52.77, 4.3, , , 42.93, 2550.0, , 
2436, GJ02-177660, J. Non-Crystalline Solids, 1998, v. 240  p. 0055, 53.01, 4.12, , , 42.87, 2548.0, , 
2437, GJ02-177661, J. Non-Crystalline Solids, 1998, v. 240  p. 0055, 53.64, 5.95, , , 40.41, 2541.0, , 
2438, GJ02-177662, J. Non-Crystalline Solids, 1998, v. 240  p. 0055, 52.71, 2.98, , , 44.31, 2553.0, , 
2439, GJ02-177663, J. Non-Crystalline Solids, 1998, v. 240  p. 0055, 58.22, 6.1, , , 35.68, 2518.0, , 
2440, GJ02-177664, J. Non-Crystalline Solids, 1998, v. 240  p. 0055, 57.87, 4.26, , , 37.87, 2526.0, , 
2441, GJ02-177665, J. Non-Crystalline Solids, 1998, v. 240  p. 0055, 58.61, 6.01, , , 35.38, 2516.0, , 
2442, GJ02-177666, J. Non-Crystalline Solids, 1998, v. 240  p. 0055, 57.72, 2.94, , , 39.34, 2532.0, , 
2443, GJ02-177667, J. Non-Crystalline Solids, 1998, v. 240  p. 0055, 57.74, 2.94, , , 39.32, 2530.0, , 
2444, GJ02-177668, J. Non-Crystalline Solids, 1998, v. 240  p. 0055, 63.6, 6.1, , , 30.3, 2490.0, , 
2445, GJ02-177669, J. Non-Crystalline Solids, 1998, v. 240  p. 0055, 62.59, 2.95, , , 34.46, 2503.0, , 
2446, GJ02-177670, J. Non-Crystalline Solids, 1998, v. 240  p. 0055, 67.63, 2.88, , , 29.49, 2475.0, , 
2447, GJ02-177671, J. Non-Crystalline Solids, 1998, v. 240  p. 0055, 69.07, 5.83, , , 25.1, 2458.0, , 
2448, GJ02-177672, J. Non-Crystalline Solids, 1998, v. 240  p. 0055, 67.33, 1.73, , , 30.94, 2483.0, , 
2449, GJ02-177673, J. Non-Crystalline Solids, 1998, v. 240  p. 0055, 67.23, 1.45, , , 31.32, 2481.0, , 
2450, GJ02-177674, J. Non-Crystalline Solids, 1998, v. 240  p. 0055, 67.57, 1.22, , , 31.21, 2481.0, , 
2451, GJ02-177675, J. Non-Crystalline Solids, 1998, v. 240  p. 0055, 69.13, 2.69, , , 28.18, 2465.0, , 
2452, GJ02-177676, J. Non-Crystalline Solids, 1998, v. 240  p. 0055, 69.2, 1.78, , , 29.02, 2468.0, , 
2453, GJ02-177677, J. Non-Crystalline Solids, 1998, v. 240  p. 0055, 70.6, 4.12, , , 25.28, 2454.0, , 
2454, GJ02-177678, J. Non-Crystalline Solids, 1998, v. 240  p. 0055, 71.01, 3.51, , , 25.48, 2453.0, , 
2455, GJ02-177679, J. Non-Crystalline Solids, 1998, v. 240  p. 0055, 70.9, 0.58, , , 28.52, 2461.0, , 
2456, GJ02-177680, J. Non-Crystalline Solids, 1998, v. 240  p. 0055, 71.31, 1.22, , , 27.47, 2457.0, , 
2457, GJ02-177681, J. Non-Crystalline Solids, 1998, v. 240  p. 0055, 70.18, 2.86, , , 26.95, 2445.0, , 
2458, GJ02-177682, J. Non-Crystalline Solids, 1998, v. 240  p. 0055, 62.17, 1.7, , , 36.13, 2511.0, , 
2459, GJ02-177683, J. Non-Crystalline Solids, 1998, v. 240  p. 0055, 61.78, 0.65, , , 37.57, 2517.0, , 
2460, GJ02-177684, J. Non-Crystalline Solids, 1998, v. 240  p. 0055, 63.97, 5.94, , , 30.09, 2489.0, , 
2461, GJ02-177685, J. Non-Crystalline Solids, 1998, v. 240  p. 0055, 63.3, 4.02, , , 32.68, 2498.0, , 
2462, GJ02-177686, J. Non-Crystalline Solids, 1998, v. 240  p. 0055, 65.74, 0.61, , , 33.65, 2492.0, , 
2463, GJ02-177687, J. Non-Crystalline Solids, 1998, v. 240  p. 0055, 68.42, 6.17, , , 25.41, 2462.0, , 
2464, GJ02-177688, J. Non-Crystalline Solids, 1998, v. 240  p. 0055, 77.3, 3.1, , , 19.6, 2403.0, , 
2465, GJ02-177689, J. Non-Crystalline Solids, 1998, v. 240  p. 0055, 77.47, 2.92, , , 19.61, 2402.0, , 
2466, GJ02-177690, J. Non-Crystalline Solids, 1998, v. 240  p. 0055, 77.02, 1.71, , , 21.27, 2402.0, , 
2467, GJ02-177691, J. Non-Crystalline Solids, 1998, v. 240  p. 0055, 78.52, 0.55, , , 20.93, 2401.0, , 
2468, GJ02-177692, J. Non-Crystalline Solids, 1998, v. 240  p. 0055, 72.64, 2.98, , , 24.38, 2443.0, , 
2469, GJ02-177693, J. Non-Crystalline Solids, 1998, v. 240  p. 0055, 72.27, 1.71, , , 26.02, 2451.0, , 
2470, GJ02-177694, J. Non-Crystalline Solids, 1998, v. 240  p. 0055, 73.34, 3.96, , , 22.7, 2434.0, , 
2471, GJ02-177695, J. Non-Crystalline Solids, 1998, v. 240  p. 0055, 74.37, 5.75, , , 19.88, 2421.0, , 
2472, GJ02-177696, J. Non-Crystalline Solids, 1998, v. 240  p. 0055, 74.04, 0.58, , , 25.38, 2440.0, , 
2473, GJ02-177697, J. Non-Crystalline Solids, 1998, v. 240  p. 0055, 75.76, 2.84, , , 21.4, 2418.0, , 
2474, GJ02-177698, J. Non-Crystalline Solids, 1998, v. 240  p. 0055, 75.62, 0.58, , , 23.8, 2428.0, , 
2475, GJ02-177699, J. Non-Crystalline Solids, 1998, v. 240  p. 0055, 76.34, 1.8, , , 21.86, 2416.0, , 
2476, GJ02-177700, J. Non-Crystalline Solids, 1998, v. 240  p. 0055, 75.84, 0.64, , , 23.52, 2424.0, , 
2477, GJ02-177701, J. Non-Crystalline Solids, 1998, v. 240  p. 0055, 76.14, 1.2, , , 22.66, 2419.0, , 
2478, GJ02-177702, J. Non-Crystalline Solids, 1998, v. 240  p. 0055, 75.9, 1.64, , , 22.46, 2429.0, , 
2479, GJ02-177703, J. Non-Crystalline Solids, 1998, v. 240  p. 0055, 75.32, 2.57, , , 22.11, 2425.0, , 
2480, GJ02-177704, J. Non-Crystalline Solids, 1998, v. 240  p. 0055, 74.99, 4.2, , , 20.81, 2418.0, , 
2481, GJ02-177705, J. Non-Crystalline Solids, 1998, v. 240  p. 0055, 75.44, 5.52, , , 19.04, 2410.0, , 
2482, GJ02-177706, J. Non-Crystalline Solids, 1998, v. 240  p. 0055, 76.25, 7.97, , , 15.78, 2401.0, , 
2483, GJ02-177707, J. Non-Crystalline Solids, 1998, v. 240  p. 0055, 75.0, , , , 25.0, 2443.0, , 
2484, GJ02-177708, J. Non-Crystalline Solids, 1998, v. 240  p. 0055, 70.0, 5.0, , , 25.0, 2453.0, , 
2485, GJ02-177709, J. Non-Crystalline Solids, 1998, v. 240  p. 0055, 65.0, 10.0, , , 25.0, 2476.0, , 
2486, GJ02-177710, J. Non-Crystalline Solids, 1998, v. 240  p. 0055, 55.0, 20.0, , , 25.0, 2493.0, , 
2487, GJ02-177711, J. Non-Crystalline Solids, 1998, v. 240  p. 0055, 50.0, 25.0, , , 25.0, 2495.0, , 
2488, GJ02-177712, J. Non-Crystalline Solids, 1998, v. 240  p. 0055, 75.0, 3.12, , , 21.88, 2431.0, , 
2489, GJ02-177713, J. Non-Crystalline Solids, 1998, v. 240  p. 0055, 75.0, 6.25, , , 18.75, 2425.0, , 
2490, GJ02-177714, J. Non-Crystalline Solids, 1998, v. 240  p. 0055, 77.32, 6.57, , , 16.11, 2402.0, , 
2491, GJ02-177715, J. Non-Crystalline Solids, 1998, v. 240  p. 0055, 75.0, 12.5, , , 12.5, 2370.0, , 
2492, GJ02-177716, J. Non-Crystalline Solids, 1998, v. 240  p. 0055, 50.0, 25.0, , , 25.0, 2492.0, , 
2493, GJ02-177717, J. Non-Crystalline Solids, 1998, v. 240  p. 0055, 63.64, 18.18, , , 18.18, 2440.0, , 
2494, GJ02-177718, J. Non-Crystalline Solids, 1998, v. 240  p. 0055, 66.66, 16.67, , , 16.67, 2420.0, , 
2495, GJ02-177719, J. Non-Crystalline Solids, 1998, v. 240  p. 0055, 75.0, 12.5, , , 12.5, 2370.0, , 
2496, GJ02-177720, J. Non-Crystalline Solids, 1998, v. 240  p. 0055, 78.94, 10.53, , , 10.53, 2346.0, , 
2497, GJ02-177721, J. Non-Crystalline Solids, 1998, v. 240  p. 0055, 81.82, 9.09, , , 9.09, 2332.0, , 
2498, GJ02-177722, J. Non-Crystalline Solids, 1998, v. 240  p. 0055, 84.62, 7.69, , , 7.69, 2312.0, , 
2499, GJ02-177723, J. Non-Crystalline Solids, 1998, v. 240  p. 0055, 67.0, , , , 33.0, 2483.0, , 
2500, GJ02-177724, J. Non-Crystalline Solids, 1998, v. 240  p. 0055, 62.0, 5.0, , , 33.0, 2501.0, , 
2501, GJ02-177725, J. Non-Crystalline Solids, 1998, v. 240  p. 0055, 57.0, 10.0, , , 33.0, 2513.0, , 
2502, GJ02-177726, J. Non-Crystalline Solids, 1998, v. 240  p. 0055, 52.0, 15.0, , , 33.0, 2522.0, , 
2503, GJ02-177727, J. Non-Crystalline Solids, 1998, v. 240  p. 0055, 60.0, , , , 40.0, 2521.0, , 
2504, GJ02-177728, J. Non-Crystalline Solids, 1998, v. 240  p. 0055, 55.0, 5.0, , , 40.0, 2536.0, , 
2505, GJ02-177729, J. Non-Crystalline Solids, 1998, v. 240  p. 0055, 50.0, 10.0, , , 40.0, 2545.0, , 
2506, GJ02-177730, J. Non-Crystalline Solids, 1998, v. 240  p. 0055, 45.0, 15.0, , , 40.0, 2551.0, , 
2507, GJ02-177731, J. Non-Crystalline Solids, 1998, v. 240  p. 0055, 40.0, 20.0, , , 40.0, 2553.0, , 
2508, GJ02-177732, J. Non-Crystalline Solids, 1998, v. 240  p. 0055, 78.3, 4.3, , , 17.4, 2390.0, , 
2509, GJ02-177733, J. Non-Crystalline Solids, 1998, v. 240  p. 0055, 66.7, 14.3, , , 19.0, 2420.0, , 
2510, GJ02-177734, J. Non-Crystalline Solids, 1998, v. 240  p. 0055, 60.0, 20.0, , , 20.0, 2410.0, , 
2511, GJ02-178201, J. American Ceramic Soc., 1998, v. 081  p. 2485, 80.0, , , 5.0, 15.0, 2412.0, , 
2512, GJ02-178202, J. American Ceramic Soc., 1998, v. 081  p. 2485, 80.0, , , 10.0, 10.0, 2433.0, , 
2513, GJ02-178203, J. American Ceramic Soc., 1998, v. 081  p. 2485, 75.0, , , 5.0, 20.0, 2460.0, , 
2514, GJ02-178204, J. American Ceramic Soc., 1998, v. 081  p. 2485, 75.0, , , 10.0, 15.0, 2481.0, , 
2515, GJ02-178205, J. American Ceramic Soc., 1998, v. 081  p. 2485, 75.0, , , 15.0, 10.0, 2503.0, , 
2516, GJ02-178206, J. American Ceramic Soc., 1998, v. 081  p. 2485, 70.0, , , 10.0, 20.0, 2524.0, , 
2517, GP02-178434, Japanese Patent    AGC (J), 1997, A052730, 72.17, 6.16, , 5.37, 16.3, 2458.0, , 
2518, GP02-178435, Japanese Patent    AGC (J), 1997, A052730, 71.53, 6.09, , 5.37, 17.01, 2464.0, , 
2519, GP02-178437, Japanese Patent    AGC (J), 1997, A052730, 77.85, 1.18, 3.87, 1.5, 15.6, 2411.0, , 
2520, GP02-178439, Japanese Patent    AGC (J), 1997, A052730, 72.65, 6.09, , 5.37, 15.89, 2461.0, , 
2521, GP02-178741, Japanese Patent    AGC (J), 1997, A124338, 78.05, 2.02, 2.56, 2.49, 14.88, 2407.0, , 
2522, GP02-178742, Japanese Patent    AGC (J), 1997, A124338, 78.05, 2.01, 4.04, 0.97, 14.92, 2395.0, , 
2523, GP02-178748, Japanese Patent    AGC (J), 1997, A124338, 80.16, , , 5.05, 14.78, 2410.0, , 
2524, GP02-178761, Japanese Patent    AGC (J), 1997, A124339, 78.05, 2.01, 4.04, 0.97, 14.92, 2395.0, , 
2525, GP02-178771, Japanese Patent    AGC (J), 1997, A124340, 78.05, 2.02, 2.56, 2.49, 14.88, 2407.0, , 
2526, GP02-178772, Japanese Patent    AGC (J), 1997, A124340, 78.14, 2.01, 4.95, , 14.9, 2386.0, , 
2527, GP02-180210, European Patent    AGC (J), 1997, A0757020, 78.05, 2.02, 2.56, 2.49, 14.88, 2395.0, , 
2528, GP03-180938, Japanese Patent    Hoya Corp. (J), 1998, A079122, 49.0, 21.0, 25.0, 5.0, , 2720.0, , 
2529, GP03-180941, Japanese Patent    Hoya Corp. (J), 1998, A079122, 50.0, 15.0, 15.0, 20.0, , 2750.0, , 
2530, GP02-182097, US Patent    AGC (J), 1998, A5741745, 78.05, 2.02, 2.56, 2.49, 14.88, 2407.0, , 
2531, GP02-182098, US Patent    AGC (J), 1998, A5741745, 78.05, 2.01, 4.04, 0.97, 14.92, 2395.0, , 
2532, GP02-182099, US Patent    AGC (J), 1998, A5741745, 78.14, 2.01, 4.95, , 14.9, 2386.0, , 
2533, GP03-182917, European Patent    Hoya Corp. (J), 1998, A0858974, 49.0, 21.0, 25.0, 5.0, , 2720.0, , 
2534, GI02-183184, NGF's Additional New Data (J), 2000, v. 001  p. 0145, 70.0, 10.0, , , 20.0, 2410.0, , 
2535, GI02-183483, NGF's Additional New Data (J), 2000, v. 001  p. 0227, 80.0, , , , 20.0, 2410.0, , 
2536, GI02-184126, NGF's Additional New Data (J), 2000, v. 001  p. 0347, 80.0, , , , 20.0, 2389.0, , 
2537, GI02-184134, NGF's Additional New Data (J), 2000, v. 001  p. 0347, 70.0, , , , 30.0, 2484.0, , 
2538, GI02-184135, NGF's Additional New Data (J), 2000, v. 001  p. 0347, 60.0, , , , 40.0, 2502.0, , 
2539, GJ02-184410, J. Non-Crystalline Solids, 1999, v. 246  p. 0104, 69.4, , , , 30.6, 2410.0, , 
2540, GJ30-184497, J. Non-Crystalline Solids, 1999, v. 247  p. 0196, 7.92, 27.68, 6.92, 57.48, , 2930.0, , 
2541, GJ02-184852, J. Non-Crystalline Solids, 1999, v. 249  p. 0160, 85.0, , , , 15.0, 2330.0, , 
2542, GJ02-184853, J. Non-Crystalline Solids, 1999, v. 249  p. 0160, 80.0, , , , 20.0, 2380.0, , 
2543, GJ02-184854, J. Non-Crystalline Solids, 1999, v. 249  p. 0160, 75.0, , , , 25.0, 2430.0, , 
2544, GJ02-184855, J. Non-Crystalline Solids, 1999, v. 249  p. 0160, 70.0, , , , 30.0, 2460.0, , 
2545, GJ02-184856, J. Non-Crystalline Solids, 1999, v. 249  p. 0160, 67.0, , , , 33.0, 2480.0, , 
2546, GJ03-184871, J. Non-Crystalline Solids, 1999, v. 249  p. 0160, 61.0, , , 39.0, , 2750.0, , 
2547, GJ03-184872, J. Non-Crystalline Solids, 1999, v. 249  p. 0160, 55.4, , , 44.6, , 2840.0, , 
2548, GJ03-184873, J. Non-Crystalline Solids, 1999, v. 249  p. 0160, 50.0, , , 50.0, , 2900.0, , 
2549, GJ03-184874, J. Non-Crystalline Solids, 1999, v. 249  p. 0160, 47.1, , , 52.9, , 2920.0, , 
2550, GJ03-184875, J. Non-Crystalline Solids, 1999, v. 249  p. 0160, 42.5, , , 57.5, , 2950.0, , 
2551, GJ02-184979, J. Non-Crystalline Solids, 1999, v. 249  p. 0194, 60.0, , , 40.0, , 2770.0, , 
2552, GJ03-184980, J. Non-Crystalline Solids, 1999, v. 249  p. 0194, 55.0, , , 45.0, , 2830.0, , 
2553, GJ03-184981, J. Non-Crystalline Solids, 1999, v. 249  p. 0194, 50.0, , , 50.0, , 2900.0, , 
2554, GJ03-184982, J. Non-Crystalline Solids, 1999, v. 249  p. 0194, 45.0, , , 55.0, , 2940.0, , 
2555, GJ03-184983, J. Non-Crystalline Solids, 1999, v. 249  p. 0194, 42.0, , , 58.0, , 2970.0, , 
2556, GJ02-185125, J. Non-Crystalline Solids, 1999, v. 253  p. 0126, 78.0, 2.0, 5.0, , 15.0, 2390.0, , 
2557, GJ02-185127, J. Non-Crystalline Solids, 1999, v. 253  p. 0126, 78.0, 2.0, 4.0, 1.0, 15.0, 2400.0, , 
2558, GJ02-185131, J. Non-Crystalline Solids, 1999, v. 253  p. 0126, 77.23, 1.98, 2.97, 2.97, 14.85, 2410.0, , 
2559, GJ02-185132, J. Non-Crystalline Solids, 1999, v. 253  p. 0126, 80.0, , , 5.0, 15.0, 2410.0, , 
2560, GJ02-185136, J. Non-Crystalline Solids, 1999, v. 253  p. 0126, 75.0, , , , 25.0, 2290.0, , 
2561, GJ02-185137, J. Non-Crystalline Solids, 1999, v. 253  p. 0126, 80.0, , , 10.0, 10.0, 2430.0, , 
2562, GJ02-185138, J. Non-Crystalline Solids, 1999, v. 253  p. 0126, 75.0, , , 5.0, 20.0, 2460.0, , 
2563, GJ02-185139, J. Non-Crystalline Solids, 1999, v. 253  p. 0126, 73.0, 6.0, , 5.0, 16.0, 2460.0, , 
2564, GJ02-185141, J. Non-Crystalline Solids, 1999, v. 253  p. 0126, 64.0, 13.0, , 6.0, 17.0, 2490.0, , 
2565, GJ02-185142, J. Non-Crystalline Solids, 1999, v. 253  p. 0126, 78.0, 2.0, , 5.0, 15.0, 2420.0, , 
2566, GJ02-185144, J. Non-Crystalline Solids, 1999, v. 253  p. 0126, 75.0, , , 10.0, 15.0, 2480.0, , 
2567, GJ06-185145, J. Non-Crystalline Solids, 1999, v. 253  p. 0126, 55.0, 21.0, , 6.0, 18.0, 2530.0, , 
2568, GJ02-185146, J. Non-Crystalline Solids, 1999, v. 253  p. 0126, 75.0, , , 15.0, 10.0, 2500.0, , 
2569, GJ02-185147, J. Non-Crystalline Solids, 1999, v. 253  p. 0126, 70.0, , , 10.0, 20.0, 2520.0, , 
2570, GJ30-185941, J. Applied Physics, 1999, v. 085  p. 8112, 7.92, 27.68, 6.92, 57.48, , 2930.0, , 
2571, GJ02-186554, Physics and Chemistry of  Glasses, 1999, v. 040  p. 0339, 71.43, , , , 28.57, 2460.0, , 
2572, GJ02-186555, Physics and Chemistry of  Glasses, 1999, v. 040  p. 0339, 55.56, , , , 44.44, 2540.0, , 
2573, GJ02-186556, Physics and Chemistry of  Glasses, 1999, v. 040  p. 0339, 50.0, , , , 50.0, 2560.0, , 
2574, GJ02-186557, Physics and Chemistry of  Glasses, 1999, v. 040  p. 0339, 45.46, , , , 54.55, 2560.0, , 
2575, GJ02-186558, Physics and Chemistry of  Glasses, 1999, v. 040  p. 0339, 41.67, , , , 58.33, 2525.0, , 
2576, GJ02-186559, Physics and Chemistry of  Glasses, 1999, v. 040  p. 0339, 38.46, , , , 61.54, 2490.0, , 
2577, GJ02-186560, Physics and Chemistry of  Glasses, 1999, v. 040  p. 0339, 35.71, , , , 64.29, 2530.0, , 
2578, GJ02-186561, Physics and Chemistry of  Glasses, 1999, v. 040  p. 0339, 33.33, , , , 66.67, 2490.0, , 
2579, GJ02-186562, Physics and Chemistry of  Glasses, 1999, v. 040  p. 0339, 31.25, , , , 68.75, 2490.0, , 
2580, GJ02-186651, Glass Physics & Chemistry, 1999, v. 025  p. 0075, 66.7, , , , 33.3, 2440.0, , 
2581, GJ02-186858, Glass Physics & Chemistry, 1999, v. 025  p. 0529, 80.4, , , , 19.6, 2380.0, , 
2582, GJ02-186859, Glass Physics & Chemistry, 1999, v. 025  p. 0529, 69.9, , , , 30.1, 2470.0, , 
2583, GJ02-186860, Glass Physics & Chemistry, 1999, v. 025  p. 0529, 67.1, , , , 32.9, 2480.0, , 
2584, GJ02-186861, Glass Physics & Chemistry, 1999, v. 025  p. 0529, 63.8, , , , 36.2, 2510.0, , 
2585, GJ02-186956, Glass Science and Technology, 1999, v. 072  p. 0315, 74.0, , , , 26.0, 2439.0, , 
2586, GJ02-186957, Glass Science and Technology, 1999, v. 072  p. 0315, 74.0, , , 4.0, 22.0, 2466.0, , 
2587, GJ02-186958, Glass Science and Technology, 1999, v. 072  p. 0315, 74.0, , , 7.0, 19.0, 2482.0, , 
2588, GJ02-186959, Glass Science and Technology, 1999, v. 072  p. 0315, 74.0, , , 10.0, 16.0, 2482.0, , 
2589, GJ02-186960, Glass Science and Technology, 1999, v. 072  p. 0315, 74.0, , , 13.0, 13.0, 2505.0, , 
2590, GJ02-186961, Glass Science and Technology, 1999, v. 072  p. 0315, 74.0, , , 16.0, 10.0, 2517.0, , 
2591, GJ06-187123, J. American Ceramic Soc., 1999, v. 082  p. 3501, 97.0, 3.0, , , , 2240.0, , 
2592, GJ06-187124, J. American Ceramic Soc., 1999, v. 082  p. 3501, 92.0, 8.0, , , , 2300.0, , 
2593, GJ02-187128, J. American Ceramic Soc., 1999, v. 082  p. 3501, 60.0, , , , 40.0, 2520.0, , 
2594, GJ02-187129, J. American Ceramic Soc., 1999, v. 082  p. 3501, 80.0, , , , 20.0, 2380.0, , 
2595, GJ03-187134, J. American Ceramic Soc., 1999, v. 082  p. 3501, 60.0, , , 40.0, , 2770.0, , 
2596, GJ03-187138, J. American Ceramic Soc., 1999, v. 082  p. 3501, 60.0, 10.0, 30.0, , , 2610.0, , 
2597, GJ03-187139, J. American Ceramic Soc., 1999, v. 082  p. 3501, 50.0, 20.0, 30.0, , , 2700.0, , 
2598, GJ03-187140, J. American Ceramic Soc., 1999, v. 082  p. 3501, 30.0, 30.0, , 40.0, , 2840.0, , 
2599, GJ03-187141, J. American Ceramic Soc., 1999, v. 082  p. 3501, 10.0, 30.0, , 60.0, , 2930.0, , 
2600, GJ02-187145, J. American Ceramic Soc., 1999, v. 082  p. 3501, 60.0, 20.0, , , 20.0, 2440.0, , 
2601, GJ02-187146, J. American Ceramic Soc., 1999, v. 082  p. 3501, 70.0, 10.0, , , 20.0, 2430.0, , 
2602, GP03-188080, Japanese Patent    Hoya Corp. (J), 1999, A116267, 49.0, 21.0, 25.0, 5.0, , 2720.0, , 
2603, GP03-188688, Japanese Patent    AGC (J), 1999, A240733, 67.46, , 14.08, 14.98, 3.48, 2570.0, , 
2604, GP03-188710, Japanese Patent    AGC (J), 1999, A240735, 70.43, 0.34, 13.3, 14.55, 1.38, 2530.0, , 
2605, GP02-188712, Japanese Patent    AGC (J), 1999, A240735, 85.07, 0.53, 1.2, 0.75, 12.45, 2370.0, , 
2606, GP02-189059, Japanese Patent    AGC (J), 1999, A314933, 70.39, 5.94, 5.16, 11.79, 6.72, 2490.0, , 
2607, GP03-189941, US Patent    Hoya Corp. (J), 1999, A5981015, 49.0, 21.0, 25.0, 5.0, , 2720.0, , 
2608, GP03-190384, European Patent    AGC (J), 1999, A0939060, 70.39, 5.94, 5.16, 11.79, 6.72, 2490.0, , 
2609, GI06-191656R, NGF's Additional New Data (J), 2001, v. 004  p. 0001, 60.0, 15.0, 15.0, , 10.0, 2510.0, , 
2610, GI06-191657R, NGF's Additional New Data (J), 2001, v. 004  p. 0001, 59.7, 15.34, , 14.97, 9.99, 2570.0, , 
2611, GI03-191740R, NGF's Additional New Data (J), 2001, v. 004  p. 0003, 65.15, 6.57, 8.18, 20.1, , 2640.0, , 
2612, GI03-191741R, NGF's Additional New Data (J), 2001, v. 004  p. 0003, 65.3, 7.39, 12.84, 14.47, , 2610.0, , 
2613, GI03-191742R, NGF's Additional New Data (J), 2001, v. 004  p. 0003, 64.53, 7.65, 17.68, 10.14, , 2590.0, , 
2614, GI06-191781, NGF's Additional New Data (J), 2001, v. 004  p. 0005, 10.23, 29.65, , 60.12, , 2930.0, , 
2615, GI06-191782, NGF's Additional New Data (J), 2001, v. 004  p. 0005, 19.63, 40.71, , 39.66, , 2850.0, , 
2616, GI06-191783, NGF's Additional New Data (J), 2001, v. 004  p. 0005, 20.3, 30.1, , 49.6, , 2890.0, , 
2617, GI06-191786R, NGF's Additional New Data (J), 2001, v. 004  p. 0005, 29.11, 30.42, , 40.47, , 2840.0, , 
2618, GI03-191787, NGF's Additional New Data (J), 2001, v. 004  p. 0005, 30.45, 19.7, , 49.85, , 2900.0, , 
2619, GI06-191788R, NGF's Additional New Data (J), 2001, v. 004  p. 0005, 40.32, 29.65, , 30.03, , 2760.0, , 
2620, GI06-191789R, NGF's Additional New Data (J), 2001, v. 004  p. 0005, 40.7, 19.84, , 39.46, , 2820.0, , 
2621, GI03-191790R, NGF's Additional New Data (J), 2001, v. 004  p. 0005, 39.92, 9.9, , 50.18, , 2910.0, , 
2622, GI06-191792R, NGF's Additional New Data (J), 2001, v. 004  p. 0005, 50.39, 20.1, , 29.51, , 2730.0, , 
2623, GI03-191793R, NGF's Additional New Data (J), 2001, v. 004  p. 0005, 51.65, 9.92, , 38.43, , 2810.0, , 
2624, GI03-191913, NGF's Additional New Data (J), 2001, v. 004  p. 0011, 59.89, , 0.12, 21.43, 18.56, 2666.0, , 
2625, GJ03-192163, Physics and Chemistry of  Glasses, 2000, v. 041  p. 0059, 55.0, , , 45.0, , 2830.0, , 
2626, GJ03-192164, Physics and Chemistry of  Glasses, 2000, v. 041  p. 0059, 52.0, , , 48.0, , 2870.0, , 
2627, GJ03-192165, Physics and Chemistry of  Glasses, 2000, v. 041  p. 0059, 48.0, , , 52.0, , 2910.0, , 
2628, GJ03-192166, Physics and Chemistry of  Glasses, 2000, v. 041  p. 0059, 45.0, , , 55.0, , 2930.0, , 
2629, GJ02-194699, J. Non-Crystalline Solids, 2000, v. 265  p. 0189, 76.74, , , , 23.26, 60.0, , 
2630, GI02-198763, Symp. Glasses & Photonics Materials (J), 2006, v. 000  p. 0046, 55.8, 11.2, , , 33.0, 2510.0, , 
2631, GI02-198764, Symp. Glasses & Photonics Materials (J), 2006, v. 000  p. 0046, 50.2, 16.8, , , 33.0, 2520.0, , 
2632, GI02-198765, Symp. Glasses & Photonics Materials (J), 2006, v. 000  p. 0046, 44.7, 22.3, , , 33.0, 2530.0, , 
2633, GJ02-198871, Bull. Gov. Ind. Res. Osaka, 1995, v. 000  p. 0231, 70.0, 10.0, , , 20.0, 2420.0, , 
2634, GJ02-198872, Bull. Gov. Ind. Res. Osaka, 1995, v. 000  p. 0231, 65.0, 10.0, , 10.0, 15.0, 2500.0, , 
2635, GJ03-203731, J. Non-Crystalline Solids, 2000, v. 273  p. 0239, 7.89, 27.11, 6.89, 58.11, , 2928.0, , 
2636, GJ30-203981, J. Non-Crystalline Solids, 2000, v. 276  p. 0008, 7.92, 27.68, 6.92, 57.48, , 2930.0, , 
2637, GJ02-204083, J. Non-Crystalline Solids, 2000, v. 277  p. 0155, 70.0, 10.0, , , 20.0, 2410.0, , 
2638, GP02-206804, European Patent    Saint-Gobain (FR), 2000, A0979217, 64.12, 0.26, 0.1, 14.25, 21.27, 2660.0, , 
2639, GJ03-207848, Physics and Chemistry of  Glasses, 2001, v. 042  p. 0042, 53.3, 12.5, , 34.2, , 2769.0, , 
2640, GJ03-207857, Physics and Chemistry of  Glasses, 2001, v. 042  p. 0042, 61.6, 19.2, , 19.2, , 2598.0, , 
2641, GJ03-207858, Physics and Chemistry of  Glasses, 2001, v. 042  p. 0042, 60.0, 20.0, , 20.0, , 2613.0, , 
2642, GJ03-207859, Physics and Chemistry of  Glasses, 2001, v. 042  p. 0042, 58.4, 20.8, , 20.8, , 2627.0, , 
2643, GJ03-207860, Physics and Chemistry of  Glasses, 2001, v. 042  p. 0042, 66.7, 11.1, , 22.2, , 2592.0, , 
2644, GJ03-207861, Physics and Chemistry of  Glasses, 2001, v. 042  p. 0042, 63.7, 13.6, , 22.7, , 2613.0, , 
2645, GJ03-207862, Physics and Chemistry of  Glasses, 2001, v. 042  p. 0042, 54.6, 22.7, , 22.7, , 2661.0, , 
2646, GJ03-207863, Physics and Chemistry of  Glasses, 2001, v. 042  p. 0042, 60.5, 16.3, , 23.2, , 2634.0, , 
2647, GJ03-207864, Physics and Chemistry of  Glasses, 2001, v. 042  p. 0042, 57.1, 19.1, , 23.8, , 2657.0, , 
2648, GJ03-207865, Physics and Chemistry of  Glasses, 2001, v. 042  p. 0042, 53.6, 22.0, , 24.4, , 2680.0, , 
2649, GJ03-207866, Physics and Chemistry of  Glasses, 2001, v. 042  p. 0042, 50.0, 25.0, , 25.0, , 2703.0, , 
2650, GJ03-207867, Physics and Chemistry of  Glasses, 2001, v. 042  p. 0042, 49.4, 23.4, , 27.2, , 2725.0, , 
2651, GJ03-207868, Physics and Chemistry of  Glasses, 2001, v. 042  p. 0042, 48.8, 21.9, , 29.3, , 2746.0, , 
2652, GJ03-207869, Physics and Chemistry of  Glasses, 2001, v. 042  p. 0042, 65.0, 2.9, , 32.1, , 2684.0, , 
2653, GJ03-207870, Physics and Chemistry of  Glasses, 2001, v. 042  p. 0042, 61.2, 6.0, , 32.8, , 2712.0, , 
2654, GJ03-207871, Physics and Chemistry of  Glasses, 2001, v. 042  p. 0042, 47.6, 19.1, , 33.3, , 2789.0, , 
2655, GJ02-208024, Physics and Chemistry of  Glasses, 2001, v. 042  p. 0231, 67.0, , , , 33.0, 2490.0, , 
2656, GJ02-208028, Physics and Chemistry of  Glasses, 2001, v. 042  p. 0231, 85.0, , , , 15.0, 2340.0, , 
2657, GJ02-208117, Physics and Chemistry of  Glasses, 2001, v. 042  p. 0279, 70.0, 5.0, , , 25.0, 2450.0, , 
2658, GJ02-208118, Physics and Chemistry of  Glasses, 2001, v. 042  p. 0279, 65.0, 5.0, , 5.0, 25.0, 2500.0, , 
2659, GJ02-208119, Physics and Chemistry of  Glasses, 2001, v. 042  p. 0279, 60.0, 5.0, , 10.0, 25.0, 2550.0, , 
2660, GJ02-208120, Physics and Chemistry of  Glasses, 2001, v. 042  p. 0279, 55.0, 5.0, , 15.0, 25.0, 2600.0, , 
2661, GJ02-208121, Physics and Chemistry of  Glasses, 2001, v. 042  p. 0279, 50.0, 5.0, , 20.0, 25.0, 2660.0, , 
2662, GJ02-208122, Physics and Chemistry of  Glasses, 2001, v. 042  p. 0279, 45.0, 5.0, , 25.0, 25.0, 2710.0, , 
2663, GJ06-208123, Physics and Chemistry of  Glasses, 2001, v. 042  p. 0287, 94.8, 5.2, , , , 2250.0, , 
2664, GJ06-208124, Physics and Chemistry of  Glasses, 2001, v. 042  p. 0287, 90.2, 9.8, , , , 2280.0, , 
2665, GJ06-208125, Physics and Chemistry of  Glasses, 2001, v. 042  p. 0287, 83.5, 16.5, , , , 2310.0, , 
2666, GJ06-208126, Physics and Chemistry of  Glasses, 2001, v. 042  p. 0287, 78.5, 21.5, , , , 2360.0, , 
2667, GJ06-208127, Physics and Chemistry of  Glasses, 2001, v. 042  p. 0287, 74.1, 25.9, , , , 2460.0, , 
2668, GJ02-208128, Physics and Chemistry of  Glasses, 2001, v. 042  p. 0287, 75.8, , , , 24.2, 2430.0, , 
2669, GJ02-208129, Physics and Chemistry of  Glasses, 2001, v. 042  p. 0287, 73.4, 4.3, , , 22.3, 2440.0, , 
2670, GJ02-208130, Physics and Chemistry of  Glasses, 2001, v. 042  p. 0287, 69.9, 8.5, , , 21.6, 2440.0, , 
2671, GJ02-208131, Physics and Chemistry of  Glasses, 2001, v. 042  p. 0287, 65.3, 12.5, , , 22.2, 2460.0, , 
2672, GJ02-208132, Physics and Chemistry of  Glasses, 2001, v. 042  p. 0287, 60.8, 18.3, , , 20.9, 2450.0, , 
2673, GJ06-208133, Physics and Chemistry of  Glasses, 2001, v. 042  p. 0287, 61.9, 19.4, , , 18.7, 2450.0, , 
2674, GJ02-208170, Physics and Chemistry of  Glasses, 2001, v. 042  p. 0339, 70.0, , , , 30.0, 2464.0, , 
2675, GJ02-208349, J. Materials Science, 2001, v. 035  p. 2427, 73.0, , , 13.0, 14.0, 2500.0, , 
2676, GJ03-209373, J. Non-Crystalline Solids, 2001, v. 284  p. 0210, 7.9, 27.1, 6.9, 58.1, , 2928.0, , 
2677, GJ02-209421, J. Non-Crystalline Solids, 2001, v. 286  p. 0118, 60.0, 20.0, , , 20.0, 2520.0, , 
2678, GJ02-210134, J. Non-Crystalline Solids, 2001, v. 293  p. 0232, 89.99, , , , 10.01, 2268.0, , 
2679, GJ02-210135, J. Non-Crystalline Solids, 2001, v. 293  p. 0232, 85.15, , , , 14.85, 2332.0, , 
2680, GJ02-210136, J. Non-Crystalline Solids, 2001, v. 293  p. 0232, 80.36, , , , 19.64, 2372.0, , 
2681, GJ02-210137, J. Non-Crystalline Solids, 2001, v. 293  p. 0232, 82.94, , , , 17.06, 2358.0, , 
2682, GJ02-210142, J. Non-Crystalline Solids, 2001, v. 293  p. 0283, 75.0, , , , 25.0, 2420.0, , 
2683, GJ02-210143, J. Non-Crystalline Solids, 2001, v. 293  p. 0283, 75.0, , , 5.0, 20.0, 2460.0, , 
2684, GJ02-210144, J. Non-Crystalline Solids, 2001, v. 293  p. 0283, 75.0, , , 10.0, 15.0, 2481.0, , 
2685, GJ02-210145, J. Non-Crystalline Solids, 2001, v. 293  p. 0283, 75.0, , , 15.0, 10.0, 2503.0, , 
2686, GJ02-210329, J. Non-Crystalline Solids, 2001, v. 293  p. 0642, 76.32, , , 11.48, 12.2, 2470.0, , 
2687, GJ02-210330, J. Non-Crystalline Solids, 2001, v. 293  p. 0642, 76.0, , , 11.0, 13.0, 2420.0, , 
2688, GP03-212003, Japanese Patent    Central Glass (J), 2001, A180967, 65.0, 5.0, 9.97, 10.06, 9.97, 2534.0, , 
2689, GP03-212451, Japanese Patent    AGC (J), 2001, A261365, 7.0, 28.3, 7.1, 57.6, , 2930.0, , 
2690, GP03-214020, US Patent    AGC (J), 2001, A6313052, 70.39, 5.94, 5.16, 11.79, 6.72, 2490.0, , 
2691, GJ02-216687, J. Jpn. Inst. Metals & Materials (J), 2000, v. 064  p. 0177, 70.0, , , , 30.0, 2470.0, , 
2692, GJ06-216688, J. Jpn. Inst. Metals & Materials (J), 2000, v. 064  p. 0177, 56.0, 24.0, , , 20.0, 2460.0, , 
2693, GJ02-216689, J. Jpn. Inst. Metals & Materials (J), 2000, v. 064  p. 0177, 60.0, 10.0, , , 30.0, 2470.0, , 
2694, GJ02-216690, J. Jpn. Inst. Metals & Materials (J), 2000, v. 064  p. 0177, 50.0, 20.0, , , 30.0, 2510.0, , 
2695, GJ03-216691, J. Jpn. Inst. Metals & Materials (J), 2000, v. 064  p. 0177, 60.0, 10.0, 30.0, , , 2610.0, , 
2696, GJ03-216692, J. Jpn. Inst. Metals & Materials (J), 2000, v. 064  p. 0177, 50.0, 20.0, 30.0, , , 2700.0, , 
2697, GJ03-216693, J. Jpn. Inst. Metals & Materials (J), 2000, v. 064  p. 0177, 60.0, 10.0, , 30.0, , 2700.0, , 
2698, GJ03-216694, J. Jpn. Inst. Metals & Materials (J), 2000, v. 064  p. 0177, 50.0, 20.0, , 30.0, , 2730.0, , 
2699, GJ03-216695, J. Jpn. Inst. Metals & Materials (J), 2000, v. 064  p. 0177, 60.0, , , 40.0, , 2770.0, , 
2700, GJ03-216696, J. Jpn. Inst. Metals & Materials (J), 2000, v. 064  p. 0177, 50.0, 10.0, , 40.0, , 2840.0, , 
2701, GJ03-216697, J. Jpn. Inst. Metals & Materials (J), 2000, v. 064  p. 0177, 40.0, 20.0, , 40.0, , 2830.0, , 
2702, GJ03-216698, J. Jpn. Inst. Metals & Materials (J), 2000, v. 064  p. 0177, 30.0, 30.0, , 40.0, , 2840.0, , 
2703, GJ03-216699, J. Jpn. Inst. Metals & Materials (J), 2000, v. 064  p. 0177, 10.0, 30.0, , 60.0, , 2930.0, , 
2704, GJ02-216735, J. Jpn. Inst. Metals & Materials (J), 2001, v. 065  p. 0680, 80.0, , , , 20.0, 2400.0, , 
2705, GJ02-216737, J. Jpn. Inst. Metals & Materials (J), 2001, v. 065  p. 0680, 70.0, , , , 30.0, 2500.0, , 
2706, GJ02-216740, J. Jpn. Inst. Metals & Materials (J), 2001, v. 065  p. 0680, 60.0, , , , 40.0, 2500.0, , 
2707, GJ03-216741, J. Jpn. Inst. Metals & Materials (J), 2001, v. 065  p. 0680, 60.0, , , 40.0, , 2800.0, , 
2708, GJ02-216745, J. Jpn. Inst. Metals & Materials (J), 2001, v. 065  p. 0680, 60.0, 10.0, , , 30.0, 2500.0, , 
2709, GJ03-216746, J. Jpn. Inst. Metals & Materials (J), 2001, v. 065  p. 0680, 60.0, 10.0, 30.0, , , 2600.0, , 
2710, GJ03-216747, J. Jpn. Inst. Metals & Materials (J), 2001, v. 065  p. 0680, 60.0, 10.0, , 30.0, , 2700.0, , 
2711, GJ03-216750, J. Jpn. Inst. Metals & Materials (J), 2001, v. 065  p. 0680, 50.0, 20.0, 30.0, , , 2700.0, , 
2712, GJ02-216768, J. Jpn. Inst. Metals & Materials (J), 2001, v. 065  p. 0680, 60.0, , , 20.0, 20.0, 2700.0, , 
2713, GI02-217096, Proc. ICG, 1997, v. 001  p. 0731, 60.0, , , , 40.0, 2525.0, , 
2714, GI02-217097, Proc. ICG, 1997, v. 001  p. 0731, 64.0, , , , 36.0, 2500.0, , 
2715, GI02-217098, Proc. ICG, 1997, v. 001  p. 0731, 68.0, , , , 32.0, 2470.0, , 
2716, GI02-217099, Proc. ICG, 1997, v. 001  p. 0731, 72.0, , , , 28.0, 2425.0, , 
2717, GI02-217100, Proc. ICG, 1997, v. 001  p. 0731, 75.0, , , , 25.0, 2410.0, , 
2718, GI02-217101, Proc. ICG, 1997, v. 001  p. 0731, 80.0, , , , 20.0, 2370.0, , 
2719, GI02-217102, Proc. ICG, 1997, v. 001  p. 0731, 84.0, , , , 16.0, 2330.0, , 
2720, GI02-217103, Proc. ICG, 1997, v. 001  p. 0731, 86.0, , , , 14.0, 2320.0, , 
2721, GI02-217104, Proc. ICG, 1997, v. 001  p. 0731, 88.0, , , , 12.0, 2300.0, , 
2722, GI02-217105, Proc. ICG, 1997, v. 001  p. 0731, 89.0, , , , 11.0, 2290.0, , 
2723, GI02-217106, Proc. ICG, 1997, v. 001  p. 0731, 90.0, , , , 10.0, 2280.0, , 
2724, GI02-217107, Proc. ICG, 1997, v. 001  p. 0731, 91.0, , , , 9.0, 2275.0, , 
2725, GI02-217108, Proc. ICG, 1997, v. 001  p. 0731, 93.0, , , , 7.0, 2260.0, , 
2726, GI02-217109, Proc. ICG, 1997, v. 001  p. 0731, 95.0, , , , 5.0, 2250.0, , 
2727, GI06-217333, Proc. ICG, 1998, v. D04  p. 0011, 60.0, 16.0, , 8.0, 16.0, 2518.0, , 
2728, GI02-218070, Proc. ICG, 1998, v. D08  p. 0016, 66.67, , , , 33.33, 2490.0, , 
2729, GI02-218733, Proc. ICG, 1999, v. A04  p. 0004, 71.12, 1.01, 4.38, 10.74, 12.75, 2511.1, , 
2730, GI02-218743, Proc. ICG, 1999, v. A04  p. 0004, 71.34, 0.99, 4.41, 10.25, 13.01, 2514.1, , 
2731, GI03-218752, Proc. ICG, 1999, v. A04  p. 0004, 70.25, 0.94, 5.1, 10.71, 13.0, 2514.5, , 
2732, GI03-219353, Proc. ICG, 2002, v. C02  p. 0006, 72.2, 1.1, 5.5, 8.9, 12.3, 2500.0, , 
2733, GI02-219354, Proc. ICG, 2002, v. C02  p. 0006, 79.5, 2.0, 4.0, 1.0, 13.5, 2400.0, , 
2734, GI02-219405, Proc. ICG, 2002, v. P1D  p. 0008, 71.25, 1.12, 5.94, 8.44, 13.25, 2520.0, , 
2735, GJ02-219669, J. Non-Crystalline Solids, 2002, v. 298  p. 0202, 80.0, , , , 20.0, 2382.0, , 
2736, GJ03-219671, J. Non-Crystalline Solids, 2002, v. 298  p. 0202, 42.85, 14.3, , 42.85, , 2836.0, , 
2737, GJ03-219672, J. Non-Crystalline Solids, 2002, v. 298  p. 0202, 50.0, 25.0, , 25.0, , 2690.0, , 
2738, GJ03-219673, J. Non-Crystalline Solids, 2002, v. 298  p. 0202, 11.8, 44.1, , 44.1, , 2860.0, , 
2739, GJ03-219674, J. Non-Crystalline Solids, 2002, v. 298  p. 0202, 50.0, , 25.0, 25.0, , 2852.0, , 
2740, GJ02-219675, J. Non-Crystalline Solids, 2002, v. 298  p. 0202, 75.0, 12.5, , , 12.5, 2368.0, , 
2741, GJ03-219899, J. Non-Crystalline Solids, 2002, v. 304  p. 0293, 6.8, 27.1, 6.9, 59.2, , 2938.0, , 
2742, GJ03-219903, J. Non-Crystalline Solids, 2002, v. 304  p. 0293, 7.9, 27.1, 6.9, 58.1, , 2928.0, , 
2743, GJ02-219933, J. Non-Crystalline Solids, 2002, v. 306  p. 0042, 80.0, , , , 20.0, 2410.0, , 
2744, GJ02-219934, J. Non-Crystalline Solids, 2002, v. 306  p. 0042, 70.0, , , , 30.0, 2470.0, , 
2745, GJ02-219938, J. Non-Crystalline Solids, 2002, v. 306  p. 0042, 60.0, 10.0, , , 30.0, 2470.0, , 
2746, GJ02-220809, Glass Science and Technology, 2002, v. 075  p. 0094, 72.0, , 4.0, 10.0, 14.0, 2512.0, , 
2747, GJ02-220810, Glass Science and Technology, 2002, v. 075  p. 0094, 72.0, 1.5, 4.5, 7.0, 15.0, 2486.0, , 
2748, GJ02-221408, J. American Ceramic Soc., 2002, v. 085  p. 1210, 72.0, 1.0, 6.0, 9.0, 12.0, 2500.0, , 
2749, GJ02-221598, Physics and Chemistry of  Glasses, 2002, v. 043  p. 0041, 69.0, , , , 31.0, 2400.0, , 
2750, GJ03-221766, Physics and Chemistry of  Glasses, 2002, v. 043  p. 0161, 49.47, , 25.47, 25.06, , 2760.0, , 
2751, GJ03-221767, Physics and Chemistry of  Glasses, 2002, v. 043  p. 0161, 49.55, 5.05, 19.88, 25.52, , 2735.0, , 
2752, GJ03-221768, Physics and Chemistry of  Glasses, 2002, v. 043  p. 0161, 50.2, 6.26, 18.71, 24.83, , 2720.0, , 
2753, GJ03-221769, Physics and Chemistry of  Glasses, 2002, v. 043  p. 0161, 49.87, 7.49, 17.49, 25.15, , 2725.0, , 
2754, GJ03-221770, Physics and Chemistry of  Glasses, 2002, v. 043  p. 0161, 49.53, 8.76, 16.24, 25.47, , 2720.0, , 
2755, GJ03-221771, Physics and Chemistry of  Glasses, 2002, v. 043  p. 0161, 49.59, 10.04, 15.68, 24.69, , 2715.0, , 
2756, GJ03-221772, Physics and Chemistry of  Glasses, 2002, v. 043  p. 0161, 49.63, 11.05, 14.35, 24.97, , 2730.0, , 
2757, GJ03-221773, Physics and Chemistry of  Glasses, 2002, v. 043  p. 0161, 49.05, 12.05, 13.71, 25.19, , 2720.0, , 
2758, GJ03-221774, Physics and Chemistry of  Glasses, 2002, v. 043  p. 0161, 49.76, 13.44, 12.36, 24.44, , 2725.0, , 
2759, GJ03-221775, Physics and Chemistry of  Glasses, 2002, v. 043  p. 0161, 49.4, 14.86, 10.97, 24.77, , 2720.0, , 
2760, GJ03-221776, Physics and Chemistry of  Glasses, 2002, v. 043  p. 0161, 49.57, 16.34, 9.53, 24.56, , 2720.0, , 
2761, GJ06-221777, Physics and Chemistry of  Glasses, 2002, v. 043  p. 0161, 49.86, 25.29, , 24.85, , 2700.0, , 
2762, GP02-223903, US Patent    Saint-Gobain (FR), 2002, A6335300, 64.12, 0.26, 0.1, 14.25, 21.27, 2660.0, , 
2763, GP30-224912, US Patent, 2002, A6474263, 0.84, 98.3, 0.5, 0.36, , 3800.0, ,
