Repository: simoncappe/compo_mig

File: code brut/density_table_tableonly.csv (part 8 of 10)
No., Glass No., Data Source, Year, Data Source Number, SiO2, Al2O3, MgO, CaO, Na2O, Density ( g/cm3 ), Density (Predictive Value), Density (Residual)
2764, GP02-225359, US Patent    Saint-Gobain (FR), 2002, A0065187, 64.12, 0.26, 0.1, 14.25, 21.27, 2660.0, , 
2765, GP03-226304, European Patent    Saint-Gobain (FR), 2002, A1261555, 71.84, 0.3, 6.11, 9.12, 12.63, 2500.0, , 
2766, GJ02-228907, J. Non-Crystalline Solids, 2003, v. 316  p. 0054, 75.58, , , 10.77, 13.65, 2550.0, , 
2767, GJ02-228908, J. Non-Crystalline Solids, 2003, v. 316  p. 0054, 71.0, , , 11.5, 17.5, 2530.0, , 
2768, GJ02-228909, J. Non-Crystalline Solids, 2003, v. 316  p. 0054, 74.0, , , 10.3, 15.7, 2500.0, , 
2769, GJ02-228910, J. Non-Crystalline Solids, 2003, v. 316  p. 0054, 77.0, , , 9.1, 13.9, 2470.0, , 
2770, GJ02-228911, J. Non-Crystalline Solids, 2003, v. 316  p. 0054, 80.0, , , 7.9, 12.1, 2430.0, , 
2771, GJ03-228924, J. Non-Crystalline Solids, 2003, v. 316  p. 0138, 60.0, 12.0, , 25.0, 3.0, 2690.0, , 
2772, GJ03-228925, J. Non-Crystalline Solids, 2003, v. 316  p. 0138, 65.0, , , 20.0, 15.0, 2480.0, , 
2773, GJ03-233003, J. Soc. Materials Science Japan (J), 1993, v. 042  p. 0467, 40.0, 10.0, , 50.0, , 2850.0, , 
2774, GJ06-236377, J. Ceramic Soc. Japan, 1975, v. 083  p. 0103, 63.1, 5.3, , , 31.6, 2485.0, , 
2775, GJ06-236378, J. Ceramic Soc. Japan, 1975, v. 083  p. 0103, 60.0, 10.0, , , 30.0, 2494.0, , 
2776, GJ02-238866, Silikattechnik (G), 1981, v. 032  p. 0055, 74.1, 7.4, , , 18.5, 2400.0, , 
2777, GJ02-238867, Silikattechnik (G), 1981, v. 032  p. 0055, 70.4, 7.4, 3.7, , 18.5, 2420.0, , 
2778, GJ02-238868, Silikattechnik (G), 1981, v. 032  p. 0055, 66.7, 7.4, 7.4, , 18.5, 2440.0, , 
2779, GJ02-238869, Silikattechnik (G), 1981, v. 032  p. 0055, 63.0, 7.4, 11.1, , 18.5, 2450.0, , 
2780, GJ02-238870, Silikattechnik (G), 1981, v. 032  p. 0055, 70.4, 7.4, , 3.7, 18.5, 2450.0, , 
2781, GJ02-238871, Silikattechnik (G), 1981, v. 032  p. 0055, 66.7, 7.4, , 7.4, 18.5, 2485.0, , 
2782, GJ02-238872, Silikattechnik (G), 1981, v. 032  p. 0055, 63.0, 7.4, , 11.1, 18.5, 2520.0, , 
2783, GJ03-239593, Geochim. Cosmochim. Acta, 1986, v. 050  p. 1521, 50.0, , 25.0, 25.0, , 2845.0, , 
2784, GJ03-239594, Geochim. Cosmochim. Acta, 1986, v. 050  p. 1521, 50.0, , 25.0, 25.0, , 2834.0, , 
2785, GJ02-240565, American Mineralogist, 1982, v. 067  p. 0696, 75.35, 12.44, , , 12.21, 2380.0, , 
2786, GJ02-240566, American Mineralogist, 1982, v. 067  p. 0696, 67.24, 16.5, , , 16.26, 2430.0, , 
2787, GJ02-240567, American Mineralogist, 1982, v. 067  p. 0696, 50.21, 24.86, , , 24.93, 2500.0, , 
2788, GJ03-240568, American Mineralogist, 1982, v. 067  p. 0696, 87.51, 6.27, , 6.22, , 2280.0, , 
2789, GJ03-240569, American Mineralogist, 1982, v. 067  p. 0696, 80.04, 10.05, , 9.91, , 2330.0, , 
2790, GJ03-240570, American Mineralogist, 1982, v. 067  p. 0696, 66.49, 16.71, , 16.8, , 2450.0, , 
2791, GJ03-240571, American Mineralogist, 1982, v. 067  p. 0696, 50.06, 24.83, , 25.11, , 2660.0, , 
2792, GJ03-240572, American Mineralogist, 1982, v. 067  p. 0696, 33.71, 33.83, , 32.46, , 2760.0, , 
2793, GJ03-240573, American Mineralogist, 1982, v. 067  p. 0696, 80.16, 9.91, 9.93, , , 2270.0, , 
2794, GJ03-240574, American Mineralogist, 1982, v. 067  p. 0696, 74.23, 12.31, 13.46, , , 2350.0, , 
2795, GJ03-240575, American Mineralogist, 1982, v. 067  p. 0696, 66.41, 16.85, 16.74, , , 2490.0, , 
2796, GJ02-240741, Silikattechnik (G), 1981, v. 032  p. 0197, 87.0, , , , 13.0, 2315.0, , 
2797, GJ02-240742, Silikattechnik (G), 1981, v. 032  p. 0197, 84.0, , , , 16.0, 2345.0, , 
2798, GJ02-240743, Silikattechnik (G), 1981, v. 032  p. 0197, 83.0, , , , 17.0, 2355.0, , 
2799, GJ02-240744, Silikattechnik (G), 1981, v. 032  p. 0197, 80.0, , , , 20.0, 2391.0, , 
2800, GJ02-240745, Silikattechnik (G), 1981, v. 032  p. 0197, 74.0, , , , 26.0, 2440.0, , 
2801, GJ02-240746, Silikattechnik (G), 1981, v. 032  p. 0197, 70.0, , , , 30.0, 2470.0, , 
2802, GJ02-240747, Silikattechnik (G), 1981, v. 032  p. 0197, 66.7, , , , 33.3, 2480.0, , 
2803, GJ02-240877, Geochim. Cosmochim. Acta, 2004, v. 068  p. 0591, 67.2, 9.79, , , 23.01, 2464.0, , 
2804, GJ02-240883, Geochim. Cosmochim. Acta, 2004, v. 068  p. 0591, 66.36, 13.89, , , 19.75, 2439.0, , 
2805, GJ02-240986, J. Materials Science, 1984, v. 019  p. 0794, 70.0, , , , 30.0, 2469.0, , 
2806, GJ02-241086, J. Materials Science, 1987, v. 022  p. 1682, 81.0, 4.0, , , 15.0, 2370.0, , 
2807, GJ03-241358, Glass Science and Technology, 1983, v. 056  p. 1081, 44.86, 15.1, , 40.04, , 2820.0, , 
2808, GJ03-244859, Contrib. Mineral. Petrol., 2001, v. 141  p. 0297, 49.43, 25.05, , 25.52, , 2699.0, , 
2809, GJ03-244860, Contrib. Mineral. Petrol., 2001, v. 141  p. 0297, 48.81, 19.06, 6.23, 25.9, , 2727.0, , 
2810, GJ03-244861, Contrib. Mineral. Petrol., 2001, v. 141  p. 0297, 47.04, 17.9, 11.33, 23.73, , 2760.0, , 
2811, GJ03-244862, Contrib. Mineral. Petrol., 2001, v. 141  p. 0297, 50.35, 10.69, 14.44, 24.52, , 2777.0, , 
2812, GJ03-244863, Contrib. Mineral. Petrol., 2001, v. 141  p. 0297, 49.35, 8.39, 16.75, 25.51, , 2802.0, , 
2813, GJ03-244864, Contrib. Mineral. Petrol., 2001, v. 141  p. 0297, 49.64, 3.97, 21.3, 25.09, , 2842.0, , 
2814, GJ03-244865, Contrib. Mineral. Petrol., 2001, v. 141  p. 0297, 50.47, , 24.54, 24.99, , 2861.0, , 
2815, GJ03-244866, Contrib. Mineral. Petrol., 2001, v. 141  p. 0297, 41.69, 14.31, 25.15, 18.85, , 2778.0, , 
2816, GJ03-244867, Contrib. Mineral. Petrol., 2001, v. 141  p. 0297, 47.09, 11.53, 19.86, 21.52, , 2807.0, , 
2817, GJ03-244868, Contrib. Mineral. Petrol., 2001, v. 141  p. 0297, 47.59, 7.46, 23.58, 21.37, , 2820.0, , 
2818, GJ03-244869, Contrib. Mineral. Petrol., 2001, v. 141  p. 0297, 47.93, 3.53, 26.66, 21.88, , 2872.0, , 
2819, GJ03-244870, Contrib. Mineral. Petrol., 2001, v. 141  p. 0297, 45.69, 13.7, 21.35, 19.26, , 2785.0, , 
2820, GJ03-244871, Contrib. Mineral. Petrol., 2001, v. 141  p. 0297, 45.54, 9.97, 24.88, 19.61, , 2830.0, , 
2821, GJ03-244872, Contrib. Mineral. Petrol., 2001, v. 141  p. 0297, 46.12, 6.61, 27.58, 19.69, , 2852.0, , 
2822, GJ03-244873, Contrib. Mineral. Petrol., 2001, v. 141  p. 0297, 45.7, 3.24, 31.22, 19.84, , 2873.0, , 
2823, GJ03-244874, Contrib. Mineral. Petrol., 2001, v. 141  p. 0297, 42.52, 11.5, 29.27, 16.71, , 2833.0, , 
2824, GJ03-244875, Contrib. Mineral. Petrol., 2001, v. 141  p. 0297, 43.56, 8.61, 31.2, 16.63, , 2847.0, , 
2825, GJ03-244876, Contrib. Mineral. Petrol., 2001, v. 141  p. 0297, 42.82, 5.52, 34.9, 16.76, , 2896.0, , 
2826, GJ03-244877, Contrib. Mineral. Petrol., 2001, v. 141  p. 0297, 44.41, 2.62, 36.3, 16.67, , 2899.0, , 
2827, GJ03-244878, Contrib. Mineral. Petrol., 2001, v. 141  p. 0297, 41.67, 9.6, 35.21, 13.52, , 2863.0, , 
2828, GB06-245372, High Temp. Glass Melt Property Database, 2005, v. 001  p. 0031, 73.62, 7.64, 0.85, 17.89, , 2500.0, , 
2829, GJ02-245567, J. Physical Chemistry B, 2001, v. 105  p. 0919, 75.0, , , , 25.0, 2380.0, , 
2830, GJ02-245568, J. Physical Chemistry B, 2001, v. 105  p. 0919, 72.5, 2.5, , , 25.0, 2210.0, , 
2831, GJ02-245569, J. Physical Chemistry B, 2001, v. 105  p. 0919, 70.0, 5.0, , , 25.0, 2290.0, , 
2832, GJ02-245570, J. Physical Chemistry B, 2001, v. 105  p. 0919, 67.5, 7.5, , , 25.0, 2350.0, , 
2833, GJ02-245571, J. Physical Chemistry B, 2001, v. 105  p. 0919, 65.0, 10.0, , , 25.0, 2280.0, , 
2834, GJ03-255053, Materials Res. Bull., 2000, v. 035  p. 1285, 20.0, 26.7, , 53.3, , 3011.0, , 
2835, GJ03-255054, Materials Res. Bull., 2000, v. 035  p. 1285, 15.0, 34.0, , 51.0, , 2991.0, , 
2836, GJ03-255055, Materials Res. Bull., 2000, v. 035  p. 1285, 15.0, 28.3, , 56.7, , 2974.0, , 
2837, GJ03-255056, Materials Res. Bull., 2000, v. 035  p. 1285, 15.0, 26.6, , 58.4, , 2972.0, , 
2838, GJ03-255057, Materials Res. Bull., 2000, v. 035  p. 1285, 10.0, 30.0, , 60.0, , 3043.0, , 
2839, GJ30-255058, Materials Res. Bull., 2000, v. 035  p. 1285, 5.0, 31.7, , 63.3, , 3011.0, , 
2840, GI02-257644, Proc. ICG, 2004, v. 007  p. 0019, 71.0, , , 11.5, 17.5, 2530.0, , 
2841, GI02-257645, Proc. ICG, 2004, v. 007  p. 0019, 74.0, , , 10.3, 15.7, 2500.0, , 
2842, GI02-257646, Proc. ICG, 2004, v. 007  p. 0019, 77.0, , , 9.1, 13.9, 2470.0, , 
2843, GI02-257647, Proc. ICG, 2004, v. 007  p. 0019, 80.0, , , 7.9, 12.1, 2430.0, , 
2844, GI02-257801, Proc. ICG, 2004, v. 007  p. 0071, 74.0, , , 10.0, 16.0, 2490.0, , 
2845, GJ02-258697, Physics and Chemistry of  Glasses, 2004, v. 045  p. 0037, 78.0, 2.0, , 5.0, 15.0, 2436.0, , 
2846, GJ02-258698, Physics and Chemistry of  Glasses, 2004, v. 045  p. 0037, 78.0, 2.0, 2.5, 2.5, 15.0, 2418.0, , 
2847, GJ02-258699, Physics and Chemistry of  Glasses, 2004, v. 045  p. 0037, 78.0, 2.0, 5.0, , 15.0, 2396.0, , 
2848, GJ02-258700, Physics and Chemistry of  Glasses, 2004, v. 045  p. 0037, 75.0, 2.0, 6.0, , 17.0, 2430.0, , 
2849, GJ02-258701, Physics and Chemistry of  Glasses, 2004, v. 045  p. 0037, 75.0, 6.0, 2.0, , 17.0, 2428.0, , 
2850, GJ02-258705, Physics and Chemistry of  Glasses, 2004, v. 045  p. 0037, 71.0, , , 11.5, 17.5, 2532.0, , 
2851, GJ02-258706, Physics and Chemistry of  Glasses, 2004, v. 045  p. 0037, 74.0, , , 10.3, 15.7, 2501.0, , 
2852, GJ02-258707, Physics and Chemistry of  Glasses, 2004, v. 045  p. 0037, 77.0, , , 9.1, 13.9, 2469.0, , 
2853, GJ02-258708, Physics and Chemistry of  Glasses, 2004, v. 045  p. 0037, 80.0, , , 7.9, 12.1, 2432.0, , 
2854, GJ02-258709, Physics and Chemistry of  Glasses, 2004, v. 045  p. 0037, 80.0, , 6.0, , 14.0, 2396.0, , 
2855, GJ02-258710, Physics and Chemistry of  Glasses, 2004, v. 045  p. 0037, 76.0, , 10.0, , 14.0, 2421.0, , 
2856, GJ02-258711, Physics and Chemistry of  Glasses, 2004, v. 045  p. 0037, 72.0, , 14.0, , 14.0, 2454.0, , 
2857, GJ02-259136, Glass Science and Technology, 2004, v. 077  p. 0124, 69.98, , , 9.96, 20.06, 2525.0, , 
2858, GJ02-259415, J. Non-Crystalline Solids, 2004, v. 344  p. 0017, 75.0, , , , 25.0, 2430.0, , 
2859, GJ02-259416, J. Non-Crystalline Solids, 2004, v. 344  p. 0017, 70.0, 5.0, , , 25.0, 2450.0, , 
2860, GJ02-259417, J. Non-Crystalline Solids, 2004, v. 344  p. 0017, 65.0, 10.0, , , 25.0, 2466.0, , 
2861, GJ02-259418, J. Non-Crystalline Solids, 2004, v. 344  p. 0017, 60.0, 15.0, , , 25.0, 2477.0, , 
2862, GJ02-259419, J. Non-Crystalline Solids, 2004, v. 344  p. 0017, 55.0, 20.0, , , 25.0, 2485.0, , 
2863, GJ02-259420, J. Non-Crystalline Solids, 2004, v. 344  p. 0017, 50.0, 25.0, , , 25.0, 2492.0, , 
2864, GJ02-259421, J. Non-Crystalline Solids, 2004, v. 344  p. 0017, 45.0, 30.0, , , 25.0, 2515.0, , 
2865, GJ02-259422, J. Non-Crystalline Solids, 2004, v. 344  p. 0017, 42.5, 32.5, , , 25.0, 2526.0, , 
2866, GJ02-259423, J. Non-Crystalline Solids, 2004, v. 344  p. 0017, 40.0, 35.0, , , 25.0, 2539.0, , 
2867, GJ02-259425, J. Non-Crystalline Solids, 2004, v. 344  p. 0026, 71.01, , 5.92, 10.23, 12.84, 2550.0, , 
2868, GJ02-259426, J. Non-Crystalline Solids, 2004, v. 344  p. 0026, 71.0, , , 11.5, 17.5, 2530.0, , 
2869, GJ02-259427, J. Non-Crystalline Solids, 2004, v. 344  p. 0026, 80.0, , , 7.9, 12.1, 2430.0, , 
2870, GJ02-259428, J. Non-Crystalline Solids, 2004, v. 344  p. 0037, 73.3, , , , 26.7, 2425.0, , 
2871, GJ02-259429, J. Non-Crystalline Solids, 2004, v. 344  p. 0037, 69.5, 5.4, , , 25.1, 2440.0, , 
2872, GJ02-259430, J. Non-Crystalline Solids, 2004, v. 344  p. 0037, 66.3, 10.3, , , 23.4, 2459.0, , 
2873, GJ02-259431, J. Non-Crystalline Solids, 2004, v. 344  p. 0037, 61.1, 15.5, , , 23.4, 2470.0, , 
2874, GJ02-259432, J. Non-Crystalline Solids, 2004, v. 344  p. 0037, 53.7, 20.9, , , 25.4, 2486.0, , 
2875, GJ02-259433, J. Non-Crystalline Solids, 2004, v. 344  p. 0037, 49.1, 25.4, , , 25.5, 2494.0, , 
2876, GJ02-259434, J. Non-Crystalline Solids, 2004, v. 344  p. 0037, 45.1, 30.0, , , 24.9, 2520.0, , 
2877, GJ02-259435, J. Non-Crystalline Solids, 2004, v. 344  p. 0037, 41.74, 32.53, , , 25.73, 2526.0, , 
2878, GJ02-259436, J. Non-Crystalline Solids, 2004, v. 344  p. 0044, 70.73, 0.4, 5.89, 10.19, 12.79, 2500.0, , 
2879, GJ02-259437, J. Non-Crystalline Solids, 2004, v. 344  p. 0044, 79.8, 2.02, 4.04, 1.01, 13.13, 2400.0, , 
2880, GJ02-259439, J. Non-Crystalline Solids, 2004, v. 344  p. 0044, 71.0, , , 11.5, 17.5, 2530.0, , 
2881, GJ02-259440, J. Non-Crystalline Solids, 2004, v. 344  p. 0044, 80.0, , , 7.9, 12.1, 2430.0, , 
2882, GJ03-259441, J. Non-Crystalline Solids, 2004, v. 344  p. 0044, 41.9, 16.2, , 41.9, , 2840.0, , 
2883, GJ02-259795, J. Non-Crystalline Solids, 2004, v. 345  p. 0710, 50.0, , , 25.0, 25.0, 2712.0, , 
2884, GJ03-259861, J. Non-Crystalline Solids, 2004, v. 347  p. 0114, 44.0, 6.0, , 50.0, , 2860.0, , 
2885, GJ03-259865, J. Non-Crystalline Solids, 2004, v. 347  p. 0114, 46.0, 8.0, , 46.0, , 2990.0, , 
2886, GJ03-259869, J. Non-Crystalline Solids, 2004, v. 347  p. 0114, 45.0, 12.0, , 43.0, , 2850.0, , 
2887, GJ03-259875, J. Non-Crystalline Solids, 2004, v. 347  p. 0114, 56.0, 8.0, , 36.0, , 2780.0, , 
2888, GJ03-259878, J. Non-Crystalline Solids, 2004, v. 347  p. 0114, 50.0, 12.0, , 38.0, , 2800.0, , 
2889, GJ03-259881, J. Non-Crystalline Solids, 2004, v. 347  p. 0114, 56.0, 12.0, , 32.0, , 2790.0, , 
2890, GJ03-259884, J. Non-Crystalline Solids, 2004, v. 347  p. 0114, 40.0, 20.0, , 40.0, , 2810.0, , 
2891, GJ03-259887, J. Non-Crystalline Solids, 2004, v. 347  p. 0114, 38.0, 26.0, , 36.0, , 2770.0, , 
2892, GJ02-260233, J. Non-Crystalline Solids, 2004, v. 349  p. 0168, 93.0, , , , 7.0, 2258.0, , 
2893, GJ02-260234, J. Non-Crystalline Solids, 2004, v. 349  p. 0168, 90.0, , , , 10.0, 2285.0, , 
2894, GJ02-260235, J. Non-Crystalline Solids, 2004, v. 349  p. 0168, 85.0, , , , 15.0, 2335.0, , 
2895, GJ02-260236, J. Non-Crystalline Solids, 2004, v. 349  p. 0168, 80.0, , , , 20.0, 2383.0, , 
2896, GJ02-260237, J. Non-Crystalline Solids, 2004, v. 349  p. 0168, 75.0, , , , 25.0, 2430.0, , 
2897, GJ02-260238, J. Non-Crystalline Solids, 2004, v. 349  p. 0168, 70.0, , , , 30.0, 2469.0, , 
2898, GJ02-260239, J. Non-Crystalline Solids, 2004, v. 349  p. 0168, 65.0, , , , 35.0, 2496.0, , 
2899, GJ03-260680, Solid State Ionics, 2004, v. 172  p. 0441, 50.0, , , 50.0, , 2569.0, , 
2900, GJ03-260681, Solid State Ionics, 2004, v. 172  p. 0441, 60.0, , , 40.0, , 2550.0, , 
2901, GJ03-260682, Solid State Ionics, 2004, v. 172  p. 0441, 70.0, , , 30.0, , 2539.0, , 
2902, GJ03-260683, Solid State Ionics, 2004, v. 172  p. 0441, 80.0, , , 20.0, , 2317.0, , 
2903, GJ03-260684, Solid State Ionics, 2004, v. 172  p. 0441, 90.0, , , 10.0, , 2339.0, , 
2904, GP02-262122, US Patent    Saint-Gobain (FR), 2004, A0162213, 64.12, 0.26, 0.1, 14.25, 21.27, 2660.0, , 
2905, GB03-263401, Mechanical Behavior of Materials, 1972, v. 004  p. 0366, 50.0, , 25.0, 25.0, , 2831.0, , 
2906, GJ02-263606, Physical Review B, 1985, v. 031  p. 1090, 90.0, , , , 10.0, 2300.0, , 
2907, GJ02-263607, Physical Review B, 1985, v. 031  p. 1090, 85.0, , , , 15.0, 2310.0, , 
2908, GJ02-263608, Physical Review B, 1985, v. 031  p. 1090, 80.0, , , , 20.0, 2380.0, , 
2909, GJ02-263609, Physical Review B, 1985, v. 031  p. 1090, 70.0, , , , 30.0, 2460.0, , 
2910, GJ02-263610, Physical Review B, 1985, v. 031  p. 1090, 60.0, , , , 40.0, 2510.0, , 
2911, GJ03-263687, J. Non-Crystalline Solids, 2005, v. 351  p. 0061, 61.6, 0.6, , 37.8, , 2756.0, , 
2912, GJ03-263688, J. Non-Crystalline Solids, 2005, v. 351  p. 0061, 49.6, 0.5, , 49.9, , 2895.0, , 
2913, GJ03-263689, J. Non-Crystalline Solids, 2005, v. 351  p. 0061, 49.65, 24.62, , 25.73, , 2690.0, , 
2914, GJ03-263690, J. Non-Crystalline Solids, 2005, v. 351  p. 0061, 43.56, 12.39, , 44.05, , 2732.0, , 
2915, GJ03-263691, J. Non-Crystalline Solids, 2005, v. 351  p. 0061, 37.8, 26.5, , 35.7, , 2760.0, , 
2916, GJ03-263692, J. Non-Crystalline Solids, 2005, v. 351  p. 0061, 36.3, 15.5, , 48.2, , 2840.0, , 
2917, GJ30-263693, J. Non-Crystalline Solids, 2005, v. 351  p. 0061, 0.1, 48.5, , 51.4, , 2918.0, , 
2918, GJ03-263694, J. Non-Crystalline Solids, 2005, v. 351  p. 0061, 50.6, 0.5, 22.8, 26.1, , 2764.0, , 
2919, GJ03-263695, J. Non-Crystalline Solids, 2005, v. 351  p. 0061, 43.8, 12.5, 21.2, 22.5, , 2740.0, , 
2920, GJ02-264007, J. Ceramic Soc. Japan, 2005, v. 113  p. 0044, 80.0, , , , 20.0, 2387.0, , 
2921, GJ02-264008, J. Ceramic Soc. Japan, 2005, v. 113  p. 0044, 75.0, , , , 25.0, 2429.0, , 
2922, GJ02-264009, J. Ceramic Soc. Japan, 2005, v. 113  p. 0044, 70.0, , , , 30.0, 2468.0, , 
2923, GJ02-264010, J. Ceramic Soc. Japan, 2005, v. 113  p. 0044, 67.0, , , , 33.0, 2489.0, , 
2924, GJ02-264011, J. Ceramic Soc. Japan, 2005, v. 113  p. 0044, 60.0, , , , 40.0, 2530.0, , 
2925, GJ02-264012, J. Ceramic Soc. Japan, 2005, v. 113  p. 0044, 55.0, , , , 45.0, 2551.0, , 
2926, GJ02-264013, J. Ceramic Soc. Japan, 2005, v. 113  p. 0044, 50.0, , , , 50.0, 2563.0, , 
2927, GJ06-264129, J. Non-Crystalline Solids, 2005, v. 351  p. 1032, 75.0, 25.0, , , , 2430.0, , 
2928, GJ06-264130, J. Non-Crystalline Solids, 2005, v. 351  p. 1032, 62.0, 38.0, , , , 2530.0, , 
2929, GJ06-264131, J. Non-Crystalline Solids, 2005, v. 351  p. 1032, 47.0, 53.0, , , , 2740.0, , 
2930, GJ06-264132, J. Non-Crystalline Solids, 2005, v. 351  p. 1032, 40.0, 60.0, , , , 2810.0, , 
2931, GP03-266365, European Patent    Saint-Gobain (FR), 2005, A1492736, 71.7, 0.3, 6.1, 9.3, 12.6, 2500.0, , 
2932, GJ02-266718, J. Non-Crystalline Solids, 2005, v. 351  p. 1417, 59.0, 0.02, 0.53, 20.46, 19.99, 2650.0, , 
2933, GJ02-266719, J. Non-Crystalline Solids, 2005, v. 351  p. 1417, 63.39, 0.005844, 0.67, 17.86, 18.07, 2610.0, , 
2934, GJ02-267737, Glass Science and Technology, 2005, v. 078  p. 0099, 74.0, , , 10.0, 16.0, 2490.0, , 
2935, GJ02-268015, J. Non-Crystalline Solids, 2005, v. 351  p. 3870, 69.94, , , 8.04, 22.02, 2524.0, , 
2936, GJ02-268182, J. Materials Research, 2005, v. 020  p. 3404, 75.0, , 10.0, , 15.0, 2397.0, , 
2937, GJ02-268183, J. Materials Research, 2005, v. 020  p. 3404, 75.0, , 5.0, 5.0, 15.0, 2449.0, , 
2938, GJ02-268184, J. Materials Research, 2005, v. 020  p. 3404, 75.0, , , 10.0, 15.0, 2481.0, , 
2939, GJ02-268185, J. Materials Research, 2005, v. 020  p. 3404, 65.0, , 20.0, , 15.0, 2491.0, , 
2940, GJ03-268186, J. Materials Research, 2005, v. 020  p. 3404, 65.0, , 10.0, 10.0, 15.0, 2559.0, , 
2941, GJ03-268187, J. Materials Research, 2005, v. 020  p. 3404, 65.0, , , 20.0, 15.0, 2613.0, , 
2942, GJ03-268189, J. Materials Research, 2005, v. 020  p. 3404, 70.8, 0.3, 5.9, 10.2, 12.8, 2550.0, , 
2943, GP03-269144, Japanese Patent    Saint-Gobain (FR), 2005, A527458, 71.7, 0.3, 6.1, 9.3, 12.6, 2500.0, , 
2944, GJ02-270677, Neorganicheskie Materialy (R), 1974, v. 010  p. 2205, 95.0, , , , 5.0, 2237.0, , 
2945, GJ02-270678, Neorganicheskie Materialy (R), 1974, v. 010  p. 2205, 92.5, , , , 7.5, 2264.0, , 
2946, GJ02-270679, Neorganicheskie Materialy (R), 1974, v. 010  p. 2205, 91.0, , , , 9.0, 2270.0, , 
2947, GJ02-270680, Neorganicheskie Materialy (R), 1974, v. 010  p. 2205, 88.9, , , , 11.1, 2290.0, , 
2948, GJ02-270681, Neorganicheskie Materialy (R), 1974, v. 010  p. 2205, 87.0, , , , 13.0, 2314.0, , 
2949, GJ02-270682, Neorganicheskie Materialy (R), 1974, v. 010  p. 2205, 82.4, , , , 17.6, 2359.0, , 
2950, GJ02-270683, Neorganicheskie Materialy (R), 1974, v. 010  p. 2205, 75.0, , , , 25.0, 2441.0, , 
2951, GJ03-271123, Steklo Keram. (R), 1994, v. 000  p. 5620, 40.88, 13.38, 40.62, 5.12, , 2710.0, , 
2952, GJ03-271124, Steklo Keram. (R), 1994, v. 000  p. 5620, 43.54, 18.54, 32.46, 5.46, , 2680.0, , 
2953, GJ06-271125, Steklo Keram. (R), 1994, v. 000  p. 5620, 46.6, 24.41, 23.15, 5.84, , 2700.0, , 
2954, GJ06-271126, Steklo Keram. (R), 1994, v. 000  p. 5620, 46.48, 16.15, 31.99, 5.38, , 2690.0, , 
2955, GJ06-271127, Steklo Keram. (R), 1994, v. 000  p. 5620, 48.02, 18.88, 27.54, 5.56, , 2700.0, , 
2956, GJ06-271128, Steklo Keram. (R), 1994, v. 000  p. 5620, 49.33, 13.85, 31.52, 5.3, , 2680.0, , 
2957, GJ06-271129, Steklo Keram. (R), 1994, v. 000  p. 5620, 50.97, 16.44, 27.12, 5.47, , 2680.0, , 
2958, GJ06-271130, Steklo Keram. (R), 1994, v. 000  p. 5620, 52.68, 19.22, 22.44, 5.66, , 2660.0, , 
2959, GJ06-271131, Steklo Keram. (R), 1994, v. 000  p. 5620, 58.4, 14.34, 21.77, 5.49, , 2610.0, , 
2960, GP02-273029, European Patent    Saint-Gobain (FR), 2006, A1631529, 70.27, 0.35, 5.88, 10.13, 13.37, 2520.0, , 
2961, GJ02-273439, J. Non-Crystalline Solids, 2006, v. 352  p. 3255, 90.0, , , , 10.0, 2289.0, , 
2962, GJ02-273440, J. Non-Crystalline Solids, 2006, v. 352  p. 3255, 80.0, , , , 20.0, 2383.0, , 
2963, GJ02-273441, J. Non-Crystalline Solids, 2006, v. 352  p. 3255, 70.0, , , , 30.0, 2466.0, , 
2964, GJ02-273442, J. Non-Crystalline Solids, 2006, v. 352  p. 3255, 66.7, , , , 33.3, 2491.0, , 
2965, GJ02-273443, J. Non-Crystalline Solids, 2006, v. 352  p. 3255, 60.0, , , , 40.0, 2532.0, , 
2966, GJ02-273444, J. Non-Crystalline Solids, 2006, v. 352  p. 3255, 50.0, , , , 50.0, 2560.0, , 
2967, GJ30-273523, J. Non-Crystalline Solids, 2006, v. 352  p. 3613, 8.03, 26.71, 7.0, 58.26, , 2920.0, , 
2968, GJ03-273524, J. Non-Crystalline Solids, 2006, v. 352  p. 3613, 28.4, 22.34, 6.75, 42.51, , 2860.0, , 
2969, GJ03-273525, J. Non-Crystalline Solids, 2006, v. 352  p. 3613, 32.52, 19.16, 6.62, 41.7, , 2850.0, , 
2970, GJ03-273526, J. Non-Crystalline Solids, 2006, v. 352  p. 3613, 33.21, 22.18, 6.77, 37.84, , 2850.0, , 
2971, GJ03-273527, J. Non-Crystalline Solids, 2006, v. 352  p. 3613, 36.56, 17.68, 6.57, 39.19, , 2860.0, , 
2972, GJ03-273528, J. Non-Crystalline Solids, 2006, v. 352  p. 3613, 41.59, 16.02, 6.52, 35.87, , 2870.0, , 
2973, GJ02-273706, Physics and Chemistry of  Glasses, 2006, v. 047  p. 0283, 90.0, , , , 10.0, 2400.0, , 
2974, GJ02-273710, Physics and Chemistry of  Glasses, 2006, v. 047  p. 0283, 85.0, , , , 15.0, 2400.0, , 
2975, GJ02-273714, Physics and Chemistry of  Glasses, 2006, v. 047  p. 0283, 80.0, , , , 20.0, 2400.0, , 
2976, GJ02-273720, Physics and Chemistry of  Glasses, 2006, v. 047  p. 0283, 75.0, , , , 25.0, 2400.0, , 
2977, GJ02-273725, Physics and Chemistry of  Glasses, 2006, v. 047  p. 0283, 70.0, , , , 30.0, 2400.0, , 
2978, GJ06-274148, Glass Physics & Chemistry, 2006, v. 032  p. 0505, 50.0, 25.0, , 25.0, , 2690.0, , 
2979, GP02-275548, US Patent    Saint-Gobain (FR), 2006, A7153798, 64.12, 0.26, 0.1, 14.25, 21.27, 2660.0, , 
2980, GJ02-277023, J. Non-Crystalline Solids, 2007, v. 353  p. 0413, 66.66, , 16.67, , 16.67, 2428.0, , 
2981, GJ02-277024, J. Non-Crystalline Solids, 2007, v. 353  p. 0413, 57.14, , 14.29, , 28.57, 2467.0, , 
2982, GJ02-277025, J. Non-Crystalline Solids, 2007, v. 353  p. 0413, 50.0, , 12.5, , 37.5, 2528.0, , 
2983, GJ02-277026, J. Non-Crystalline Solids, 2007, v. 353  p. 0413, 44.44, , 11.11, , 44.45, 2540.0, , 
2984, GJ02-277027, J. Non-Crystalline Solids, 2007, v. 353  p. 0413, 40.0, , 10.0, , 50.0, 2541.0, , 
2985, GJ02-277773, J. Non-Crystalline Solids, 2007, v. 353  p. 2295, 66.66, 16.67, , , 16.67, 2530.0, , 
2986, GJ02-277872, Physics and Chemistry of  Glasses, 2007, v. 048  p. 0079, 95.0, , , , 5.0, 2200.0, , 
2987, GJ02-277873, Physics and Chemistry of  Glasses, 2007, v. 048  p. 0079, 92.5, , , , 7.5, 2250.0, , 
2988, GJ02-277874, Physics and Chemistry of  Glasses, 2007, v. 048  p. 0079, 90.0, , , , 10.0, 2300.0, , 
2989, GJ02-277875, Physics and Chemistry of  Glasses, 2007, v. 048  p. 0079, 85.0, , , , 15.0, 2350.0, , 
2990, GJ02-277876, Physics and Chemistry of  Glasses, 2007, v. 048  p. 0079, 80.0, , , , 20.0, 2400.0, , 
2991, GJ02-277877, Physics and Chemistry of  Glasses, 2007, v. 048  p. 0079, 75.0, , , , 25.0, 2400.0, , 
2992, GJ02-277878, Physics and Chemistry of  Glasses, 2007, v. 048  p. 0079, 70.0, , , , 30.0, 2450.0, , 
2993, GJ02-277879, Physics and Chemistry of  Glasses, 2007, v. 048  p. 0079, 65.0, , , , 35.0, 2500.0, , 
2994, GJ02-277880, Physics and Chemistry of  Glasses, 2007, v. 048  p. 0079, 60.0, , , , 40.0, 2550.0, , 
2995, GP02-279334, US Patent, 2007, A0037686, 70.27, 0.35, 5.88, 10.13, 13.37, 2520.0, , 
2996, GJ03-279777, J. Non-Crystalline Solids, 2007, v. 353  p. 2528, 84.65, 5.45, , 9.9, , 2380.0, , 
2997, GJ03-279778, J. Non-Crystalline Solids, 2007, v. 353  p. 2528, 82.81, 6.1, , 11.09, , 2390.0, , 
2998, GJ03-279779, J. Non-Crystalline Solids, 2007, v. 353  p. 2528, 80.24, 7.01, , 12.75, , 2440.0, , 
2999, GJ03-279780, J. Non-Crystalline Solids, 2007, v. 353  p. 2528, 78.32, 7.69, , 13.99, , 2450.0, , 
3000, GJ03-279781, J. Non-Crystalline Solids, 2007, v. 353  p. 2528, 73.76, 9.31, , 16.93, , 2490.0, , 
3001, GJ03-279782, J. Non-Crystalline Solids, 2007, v. 353  p. 2528, 70.83, 10.35, , 18.82, , 2530.0, , 
3002, GJ03-279783, J. Non-Crystalline Solids, 2007, v. 353  p. 2528, 62.64, 13.26, , 24.1, , 2540.0, , 
3003, GJ03-279784, J. Non-Crystalline Solids, 2007, v. 353  p. 2528, 54.63, 16.1, , 29.27, , 2570.0, , 
3004, GJ03-279785, J. Non-Crystalline Solids, 2007, v. 353  p. 2528, 46.28, 19.06, , 34.66, , 2640.0, , 
3005, GJ03-279786, J. Non-Crystalline Solids, 2007, v. 353  p. 2528, 28.64, 25.32, , 46.04, , 2760.0, , 
3006, GJ03-279787, J. Non-Crystalline Solids, 2007, v. 353  p. 2528, 11.8, 31.3, , 56.9, , 2830.0, , 
3007, GJ03-282485, J. American Ceramic Soc., 2007, v. 090  p. 4020, 11.8, 44.1, , 44.1, , 2845.0, , 
3008, GJ03-282486, J. American Ceramic Soc., 2007, v. 090  p. 4020, 18.99, 40.51, , 40.51, , 2837.0, , 
3009, GJ03-282487, J. American Ceramic Soc., 2007, v. 090  p. 4020, 29.0, 35.5, , 35.5, , 2794.0, , 
3010, GJ03-282488, J. American Ceramic Soc., 2007, v. 090  p. 4020, 33.33, 33.34, , 33.34, , 2786.0, , 
3011, GJ03-282489, J. American Ceramic Soc., 2007, v. 090  p. 4020, 40.0, 30.0, , 30.0, , 2750.0, , 
3012, GJ03-282490, J. American Ceramic Soc., 2007, v. 090  p. 4020, 50.0, 25.0, , 25.0, , 2657.0, , 
3013, GJ03-282491, J. American Ceramic Soc., 2007, v. 090  p. 4020, 60.0, 20.0, , 20.0, , 2600.0, , 
3014, GJ03-282492, J. American Ceramic Soc., 2007, v. 090  p. 4020, 70.0, 15.0, , 15.0, , 2503.0, , 
3015, GJ03-282493, J. American Ceramic Soc., 2007, v. 090  p. 4020, 76.5, 11.75, , 11.75, , 2436.0, , 
3016, GJ02-282788, J. Non-Crystalline Solids, 2008, v. 354  p. 0341, 80.0, , , , 20.0, 2380.0, , 
3017, GJ02-282789, J. Non-Crystalline Solids, 2008, v. 354  p. 0341, 75.0, , , , 25.0, 2430.0, , 
3018, GJ02-282790, J. Non-Crystalline Solids, 2008, v. 354  p. 0341, 67.0, , , , 33.0, 2480.0, , 
3019, GJ30-283318, J. Non-Crystalline Solids, 2008, v. 354  p. 1389, 2.5, 39.0, , 58.5, , 2884.0, , 
3020, GJ30-283319, J. Non-Crystalline Solids, 2008, v. 354  p. 1389, 5.0, 38.0, , 57.0, , 2891.0, , 
3021, GJ30-283320, J. Non-Crystalline Solids, 2008, v. 354  p. 1389, 7.5, 37.0, , 55.5, , 2891.0, , 
3022, GJ03-283321, J. Non-Crystalline Solids, 2008, v. 354  p. 1389, 10.0, 36.0, , 54.0, , 2871.0, , 
3023, GJ03-283322, J. Non-Crystalline Solids, 2008, v. 354  p. 1389, 12.5, 35.0, , 52.5, , 2872.0, , 
3024, GJ03-283323, J. Non-Crystalline Solids, 2008, v. 354  p. 1389, 15.0, 34.0, , 51.0, , 2856.0, , 
3025, GJ03-283324, J. Non-Crystalline Solids, 2008, v. 354  p. 1389, 17.5, 33.0, , 49.5, , 2870.0, , 
3026, GJ03-283325, J. Non-Crystalline Solids, 2008, v. 354  p. 1389, 20.0, 32.0, , 48.0, , 2870.0, , 
3027, GJ03-286308, J. Non-Crystalline Solids, 2008, v. 354  p. 4749, 34.0, 27.9, 4.1, 34.0, , 2870.0, , 
3028, GJ03-286314, J. Non-Crystalline Solids, 2008, v. 354  p. 4749, 30.0, 30.0, 4.1, 35.9, , 2890.0, , 
3029, GP02-287791, US Patent    Saint-Gobain (FR), 2008, A0188367, 70.27, 0.35, 5.88, 10.13, 13.37, 2520.0, , 
3030, GP03-289848, Japanese Patent, 2009, A514773, 66.47, 9.04, 9.15, 15.34, , 2554.0, , 
3031, GJ02-291536, Physics and Chemistry of  Glasses, 2009, v. 050  p. 0165, 85.0, , , , 15.0, 2340.0, , 
3032, GJ02-291537, Physics and Chemistry of  Glasses, 2009, v. 050  p. 0165, 66.7, , , , 33.3, 2490.0, , 
3033, GJ02-292312, J. Ceramic Soc. Japan, 2009, v. 117  p. 1105, 85.0, , , , 15.0, 2331.0, , 
3034, GJ02-292313, J. Ceramic Soc. Japan, 2009, v. 117  p. 1105, 80.0, , , , 20.0, 2380.0, , 
3035, GJ02-292314, J. Ceramic Soc. Japan, 2009, v. 117  p. 1105, 75.0, , , , 25.0, 2431.0, , 
3036, GJ02-292315, J. Ceramic Soc. Japan, 2009, v. 117  p. 1105, 70.0, , , , 30.0, 2463.0, , 
3037, GJ02-292316, J. Ceramic Soc. Japan, 2009, v. 117  p. 1105, 67.0, , , , 33.0, 2476.0, , 
3038, GP02-292611, Japanese Patent    AGC (J), 2009, A173504, 72.33, , 16.15, , 11.52, 2430.0, , 
3039, GP02-292612, Japanese Patent    AGC (J), 2009, A173504, 70.89, , 16.69, , 12.42, 2440.0, , 
3040, GP02-292613, Japanese Patent    AGC (J), 2009, A173504, 73.74, , 15.07, , 11.19, 2410.0, , 
3041, GP02-294321, US Patent    Saint-Gobain (FR), 2009, A0325777, 70.27, 0.35, 5.88, 10.13, 13.37, 2520.0, , 
3042, GJ02-295009, J. Non-Crystalline Solids, 2010, v. 356  p. 0102, 75.0, , , 10.0, 15.0, 2480.0, , 
3043, GJ02-295010, J. Non-Crystalline Solids, 2010, v. 356  p. 0102, 65.0, , , 15.0, 20.0, 2580.0, , 
3044, GJ02-295011, J. Non-Crystalline Solids, 2010, v. 356  p. 0102, 75.0, , 2.5, 7.5, 15.0, 2450.0, , 
3045, GJ02-295012, J. Non-Crystalline Solids, 2010, v. 356  p. 0102, 75.0, , 7.5, 2.5, 15.0, 2430.0, , 
3046, GJ02-295017, J. Non-Crystalline Solids, 2010, v. 356  p. 0102, 66.7, , , , 33.3, 2490.0, , 
3047, GJ03-295065, J. Non-Crystalline Solids, 2010, v. 356  p. 0290, 70.52, , 14.43, 10.98, 4.07, 2501.0, , 
3048, GJ02-295285, J. American Ceramic Soc., 2010, v. 093  p. 0217, 80.0, , , , 20.0, 2410.0, , 
3049, GJ02-295287, J. American Ceramic Soc., 2010, v. 093  p. 0217, 70.0, , , , 30.0, 2470.0, , 
3050, GJ02-295290, J. American Ceramic Soc., 2010, v. 093  p. 0217, 60.0, , , , 40.0, 2530.0, , 
3051, GJ03-295291, J. American Ceramic Soc., 2010, v. 093  p. 0217, 60.0, , , 40.0, , 2770.0, , 
3052, GJ02-295297, J. American Ceramic Soc., 2010, v. 093  p. 0217, 56.0, 24.0, , , 20.0, 2460.0, , 
3053, GJ02-295298, J. American Ceramic Soc., 2010, v. 093  p. 0217, 60.0, 10.0, , , 30.0, 2470.0, , 
3054, GJ02-295299, J. American Ceramic Soc., 2010, v. 093  p. 0217, 50.0, 20.0, , , 30.0, 2510.0, , 
3055, GJ03-295300, J. American Ceramic Soc., 2010, v. 093  p. 0217, 60.0, 10.0, 30.0, , , 2610.0, , 
3056, GJ03-295301, J. American Ceramic Soc., 2010, v. 093  p. 0217, 60.0, 10.0, , 30.0, , 2700.0, , 
3057, GJ03-295304, J. American Ceramic Soc., 2010, v. 093  p. 0217, 50.0, 20.0, 30.0, , , 2690.0, , 
3058, GJ02-295309, J. American Ceramic Soc., 2010, v. 093  p. 0217, 60.0, , , 20.0, 20.0, 2650.0, , 
3059, GP06-296866, US Patent    Owens Corning  (US), 2010, A0069220, 72.34, 13.59, 14.07, , , 2452.0, , 
3060, GP03-296867, US Patent    Owens Corning  (US), 2010, A0069220, 69.53, 13.45, 17.02, , , 2481.0, , 
3061, GP03-296873, US Patent    Owens Corning  (US), 2010, A0069220, 73.07, 12.92, 14.01, , , 2443.0, , 
3062, GP03-297071, US Patent    AGC (J), 2010, A0129944, 61.94, 11.98, 12.06, 11.0, 3.02, 2560.0, , 
3063, GP03-297072, US Patent    AGC (J), 2010, A0129944, 63.96, 11.98, 12.05, 11.0, 1.01, 2570.0, , 
3064, GP03-297073, US Patent    AGC (J), 2010, A0129944, 54.03, 12.01, 22.01, 10.98, 0.97, 2670.0, , 
3065, GP03-297075, US Patent    AGC (J), 2010, A0129944, 60.98, 11.98, 12.68, 9.33, 5.03, 2560.0, , 
3066, GP06-297076, US Patent    AGC (J), 2010, A0129944, 67.39, 11.52, 16.1, , 4.99, 2460.0, , 
3067, GP06-297077, US Patent    AGC (J), 2010, A0129944, 59.82, 11.14, 24.0, , 5.04, 2550.0, , 
3068, GP06-297124, US Patent    Owens Corning  (US), 2010, A0160139, 72.34, 13.59, 14.07, , , 2452.0, , 
3069, GP06-297125, US Patent    Owens Corning  (US), 2010, A0160139, 69.53, 13.45, 17.02, , , 2481.0, , 
3070, GP06-297131, US Patent    Owens Corning  (US), 2010, A0160139, 73.07, 12.92, 14.01, , , 2443.0, , 
3071, GJ03-297359, J. Non-Crystalline Solids, 2010, v. 356  p. 001368, 55.74, 22.68, 21.58, , , 2620.0, , 
3072, GJ02-297406, J. Non-Crystalline Solids, 2010, v. 356  p. 001439, 75.0, , , , 25.0, 2413.1, , 
3073, GJ02-297411, J. Non-Crystalline Solids, 2010, v. 356  p. 001439, 66.7, , , , 33.3, 2469.5, , 
3074, GJ06-297447, J. American Ceramic Soc., 2010, v. 093  p. 001663, 70.0, 30.0, , , , 1569.0, , 
3075, GJ03-297962, J. Non-Crystalline Solids, 2010, v. 356  p. 002327, 50.38, , 49.62, , , 2693.0, , 
3076, GJ03-297963, J. Non-Crystalline Solids, 2010, v. 356  p. 002327, 51.07, , 34.85, 14.08, , 2789.0, , 
3077, GJ03-297964, J. Non-Crystalline Solids, 2010, v. 356  p. 002327, 49.6, , 14.08, 36.32, , 2871.0, , 
3078, GJ03-297965, J. Non-Crystalline Solids, 2010, v. 356  p. 002327, 50.42, , , 49.58, , 2891.0, , 
3079, GJ02-298020, J. Non-Crystalline Solids, 2010, v. 356  p. 002417, 75.0, , , 10.0, 15.0, 2480.0, , 
3080, GJ02-298021, J. Non-Crystalline Solids, 2010, v. 356  p. 002417, 75.0, , 2.5, 7.5, 15.0, 2451.0, , 
3081, GJ02-298022, J. Non-Crystalline Solids, 2010, v. 356  p. 002417, 75.0, , 3.75, 6.25, 15.0, 2462.0, , 
3082, GJ02-298023, J. Non-Crystalline Solids, 2010, v. 356  p. 002417, 75.0, , 5.0, 5.0, 15.0, 2441.0, , 
3083, GJ02-298024, J. Non-Crystalline Solids, 2010, v. 356  p. 002417, 75.0, , 5.5, 4.5, 15.0, 2440.0, , 
3084, GJ02-298025, J. Non-Crystalline Solids, 2010, v. 356  p. 002417, 75.0, , 6.25, 3.75, 15.0, 2446.0, , 
3085, GJ02-298026, J. Non-Crystalline Solids, 2010, v. 356  p. 002417, 75.0, , 7.0, 3.0, 15.0, 2431.0, , 
3086, GJ02-298027, J. Non-Crystalline Solids, 2010, v. 356  p. 002417, 75.0, , 7.5, 2.5, 15.0, 2419.0, , 
3087, GJ02-298028, J. Non-Crystalline Solids, 2010, v. 356  p. 002417, 75.0, , 10.0, , 15.0, 2392.0, , 
3088, GJ02-298046, J. Non-Crystalline Solids, 2010, v. 356  p. 002417, 65.0, , , 15.0, 20.0, 2583.0, , 
3089, GJ02-298053, J. Non-Crystalline Solids, 2010, v. 356  p. 002417, 75.0, , , 10.0, 15.0, 2476.0, , 
3090, GJ02-298054, J. Non-Crystalline Solids, 2010, v. 356  p. 002417, 70.0, , , 15.0, 15.0, 2592.0, , 
3091, GJ02-298055, J. Non-Crystalline Solids, 2010, v. 356  p. 002417, 66.7, , , 8.3, 25.0, 2531.0, , 
3092, GJ02-298056, J. Non-Crystalline Solids, 2010, v. 356  p. 002417, 66.64, , , 16.68, 16.68, 2581.0, , 
3093, GJ02-298057, J. Non-Crystalline Solids, 2010, v. 356  p. 002417, 66.7, , , , 33.3, 2493.0, , 
3094, GJ02-298072, J. Non-Crystalline Solids, 2010, v. 356  p. 002468, 73.0, 4.0, 5.0, 4.0, 14.0, 2490.0, , 
3095, GJ02-298074, J. Non-Crystalline Solids, 2010, v. 356  p. 002468, 94.0, 1.0, , , 5.0, 2320.0, , 
3096, GJ02-298076, J. Non-Crystalline Solids, 2010, v. 356  p. 002468, 73.0, 7.0, 6.0, , 14.0, 2440.0, , 
3097, GJ02-298077, J. Non-Crystalline Solids, 2010, v. 356  p. 002468, 73.0, 7.0, , 6.0, 14.0, 2500.0, , 
3098, GP03-299273, US Patent, 2010, A7799713, 66.47, 9.04, 9.15, 15.34, , 2554.0, , 
3099, GP03-299367, US Patent, 2010, A7823417, 66.47, 9.04, 9.15, 15.34, , 2554.0, , 
3100, GP02-299568, US Patent    AGC (J), 2010, A0190630, 76.63, 1.14, 13.81, , 8.42, 2380.0, , 
3101, GP02-299569, US Patent    AGC (J), 2010, A0190630, 74.64, 1.71, 14.56, , 9.09, 2410.0, , 
3102, GP02-299570, US Patent    AGC (J), 2010, A0190630, 73.06, 1.13, 15.19, , 10.62, 2420.0, , 
3103, GP02-299571, US Patent    AGC (J), 2010, A0190630, 71.52, 2.29, 14.9, , 11.29, 2430.0, , 
3104, GP02-299572, US Patent    AGC (J), 2010, A0190630, 71.59, 0.56, 16.48, , 11.37, 2430.0, , 
3105, GP02-299956, European Patent    AGC (J), 2010, A2206691, 76.63, 1.14, 13.81, , 8.42, 2380.0, , 
3106, GP02-299957, European Patent    AGC (J), 2010, A2206691, 74.64, 1.71, 14.56, , 9.09, 2410.0, , 
3107, GP02-299958, European Patent    AGC (J), 2010, A2206691, 73.06, 1.13, 15.19, , 10.62, 2420.0, , 
3108, GP02-299959, European Patent    AGC (J), 2010, A2206691, 71.52, 2.29, 14.9, , 11.29, 2430.0, , 
3109, GP02-299960, European Patent    AGC (J), 2010, A2206691, 71.59, 0.56, 16.48, , 11.37, 2430.0, , 
3110, GJ02-300652, J. Non-Crystalline Solids, 2011, v. 357  p. 000926, 73.36, , , 11.78, 14.86, 2484.0, , 
3111, GP03-301618, Japanese Patent    Schott AG (DE), 2011, A093782, 67.52, 8.74, 9.91, 9.86, 3.97, 2511.6, , 
3112, GP03-301619, Japanese Patent    Schott AG (DE), 2011, A093782, 72.55, 9.91, 5.02, 5.18, 7.34, 2434.4, , 
3113, GP03-301622, Japanese Patent    Schott AG (DE), 2011, A093782, 67.52, 8.74, 9.91, 9.86, 3.97, 2512.8, , 
3114, GP02-302289, US Patent    AGC (J), 2011, A7951734, 76.63, 1.14, 13.81, , 8.42, 2380.0, , 
3115, GP02-302290, US Patent    AGC (J), 2011, A7951734, 74.64, 1.71, 14.56, , 9.09, 2410.0, , 
3116, GP02-302291, US Patent    AGC (J), 2011, A7951734, 73.06, 1.13, 15.19, , 10.62, 2420.0, , 
3117, GP02-302292, US Patent    AGC (J), 2011, A7951734, 71.52, 2.29, 14.9, , 11.29, 2430.0, , 
3118, GP02-302293, US Patent    AGC (J), 2011, A7951734, 71.59, 0.56, 16.48, , 11.37, 2430.0, , 
3119, GP03-302390, US Patent    Owens Corning  (US), 2011, A0003678, 66.47, 9.04, 9.15, 15.34, , 2480.0, , 
3120, GP03-302671, US Patent, 2011, A0098172, 67.52, 8.74, 9.91, 9.86, 3.97, 2511.6, , 
3121, GP03-302672, US Patent, 2011, A0098172, 72.55, 9.91, 5.02, 5.18, 7.34, 2434.4, , 
3122, GP03-302675, US Patent, 2011, A0098172, 67.52, 8.74, 9.91, 9.86, 3.97, 2512.8, , 
3123, GP02-302946, European Patent    AGC (J), 2011, A2277839, 70.55, 5.08, 11.35, , 13.02, 2440.0, , 
3124, GP02-302947, European Patent    AGC (J), 2011, A2277839, 69.94, 4.98, 10.05, , 15.03, 2450.0, , 
3125, GP06-302954, European Patent    AGC (J), 2011, A2277839, 65.17, 11.66, 7.41, 3.97, 11.79, 2470.0, , 
3126, GP03-303106, European Patent    Schott AG (DE), 2011, A2338847, 67.52, 8.74, 9.91, 9.86, 3.97, 2511.6, , 
3127, GP06-303107, European Patent    Schott AG (DE), 2011, A2338847, 72.55, 9.91, 5.02, 5.18, 7.34, 2434.4, , 
3128, GP06-303110, European Patent    Schott AG (DE), 2011, A2338847, 67.52, 8.74, 9.91, 9.86, 3.97, 2512.8, , 
3129, GJ03-303356, J. Non-Crystalline Solids, 2011, v. 357  p. 001780, 11.8, 44.1, , 44.1, , 2860.0, , 
3130, GJ03-303357, J. Non-Crystalline Solids, 2011, v. 357  p. 001780, 18.99, 40.51, , 40.51, , 2843.0, , 
3131, GJ03-303358, J. Non-Crystalline Solids, 2011, v. 357  p. 001780, 29.0, 35.5, , 35.5, , 2794.0, , 
3132, GJ03-303359, J. Non-Crystalline Solids, 2011, v. 357  p. 001780, 33.33, 33.33, , 33.33, , 2789.0, , 
3133, GJ03-303360, J. Non-Crystalline Solids, 2011, v. 357  p. 001780, 40.0, 30.0, , 30.0, , 2750.0, , 
3134, GJ03-303361, J. Non-Crystalline Solids, 2011, v. 357  p. 001780, 50.0, 25.0, , 25.0, , 2660.0, , 
3135, GJ03-303362, J. Non-Crystalline Solids, 2011, v. 357  p. 001780, 60.0, 20.0, , 20.0, , 2600.0, , 
3136, GJ03-303363, J. Non-Crystalline Solids, 2011, v. 357  p. 001780, 70.0, 15.0, , 15.0, , 2503.0, , 
3137, GJ03-303364, J. Non-Crystalline Solids, 2011, v. 357  p. 001780, 76.5, 11.75, , 11.75, , 2436.0, , 
3138, GJ02-303410, J. Non-Crystalline Solids, 2011, v. 357  p. 002086, 67.0, 5.5, , , 27.5, 2460.4, , 
3139, GJ02-303413, J. Non-Crystalline Solids, 2011, v. 357  p. 002086, 67.0, 9.4, , , 23.6, 2441.5, , 
3140, GJ02-303416, J. Non-Crystalline Solids, 2011, v. 357  p. 002086, 67.0, 16.5, , , 16.5, 2344.9, , 
3141, GJ02-303756, J. Non-Crystalline Solids, 2011, v. 357  p. 002542, 74.0, , , 10.0, 16.0, 2490.0, , 
3142, GJ02-303918, J. Non-Crystalline Solids, 2011, v. 357  p. 002846, 80.0, , , , 20.0, 2390.0, , 
3143, GJ02-304209, J. Non-Crystalline Solids, 2011, v. 357  p. 003661, 80.0, , , , 20.0, 2390.0, , 
3144, GP03-305616, US Patent    AGC (J), 2011, A8027012, 67.46, , 14.08, 14.98, 3.48, 2570.0, , 
3145, GP03-305618, US Patent    AGC (J), 2011, A8027012, 79.16, , , 14.88, 5.96, 2460.0, , 
3146, GP03-305619, US Patent    AGC (J), 2011, A8027012, 70.43, 0.34, 13.3, 14.55, 1.38, 2530.0, , 
3147, GP03-305622, US Patent    AGC (J), 2011, A8027012, 70.39, 5.94, 5.16, 11.79, 6.72, 2490.0, , 
3148, GP06-306344, European Patent    Owens Corning  (US), 2011, A2379461, 72.34, 13.59, 14.07, , , 2452.0, , 
3149, GP06-306345, European Patent    Owens Corning  (US), 2011, A2379461, 69.53, 13.45, 17.02, , , 2481.0, , 
3150, GP06-306351, European Patent    Owens Corning  (US), 2011, A2379461, 73.07, 12.92, 14.01, , , 2443.0, , 
3151, GP06-306355, European Patent    Owens Corning  (US), 2011, A2379462, 71.73, 11.47, 16.8, , , 2453.0, , 
3152, GJ02-306641, J. Non-Crystalline Solids, 2012, v. 358  p. 000652, 92.0, , , , 8.0, 2330.0, , 
3153, GJ02-306642, J. Non-Crystalline Solids, 2012, v. 358  p. 000652, 80.0, , , , 20.0, 2380.0, , 
3154, GJ02-306643, J. Non-Crystalline Solids, 2012, v. 358  p. 000652, 70.0, , , , 30.0, 2470.0, , 
3155, GJ02-306644, J. Non-Crystalline Solids, 2012, v. 358  p. 000652, 60.0, , , , 40.0, 2520.0, ,
