Repository: simoncappe/compo_mig

File: code brut/density_table_tableonly.csv (part 10 of 10)
No., Glass No., Data Source, Year, Data Source Number, SiO2, Al2O3, MgO, CaO, Na2O, Density ( g/cm3 ), Density (Predictive Value), Density (Residual)
3550, GJ03-368514, J. Non-Crystalline Solids, 2017, v. 471  p. 0344, 65.85, 10.0, , 24.16, , 2621.0, , 
3551, GJ03-368515, J. Non-Crystalline Solids, 2017, v. 471  p. 0344, 63.01, 8.65, , 28.34, , 2667.0, , 
3552, GJ03-368516, J. Non-Crystalline Solids, 2017, v. 471  p. 0344, 63.77, 8.01, , 28.22, , 2645.0, , 
3553, GJ03-368517, J. Non-Crystalline Solids, 2017, v. 471  p. 0344, 63.64, 9.98, , 26.38, , 2642.0, , 
3554, GJ03-368518, J. Non-Crystalline Solids, 2017, v. 471  p. 0344, 66.61, 9.33, , 24.05, , 2599.0, , 
3555, GJ03-368519, J. Non-Crystalline Solids, 2017, v. 471  p. 0344, 64.8, 8.99, , 26.21, , 2626.0, , 
3556, GJ03-368520, J. Non-Crystalline Solids, 2017, v. 471  p. 0344, 65.38, 8.5, , 26.12, , 2621.0, , 
3557, GJ03-368521, J. Non-Crystalline Solids, 2017, v. 471  p. 0344, 65.32, 9.49, , 25.19, , 2616.0, , 
3558, GJ03-368522, J. Non-Crystalline Solids, 2017, v. 471  p. 0344, 63.9, 8.82, , 27.28, , 2654.0, , 
3559, GJ03-368523, J. Non-Crystalline Solids, 2017, v. 471  p. 0344, 64.29, 8.5, , 27.22, , 2640.0, , 
3560, GJ03-368524, J. Non-Crystalline Solids, 2017, v. 471  p. 0344, 64.22, 9.49, , 26.29, , 2635.0, , 
3561, GJ03-368525, J. Non-Crystalline Solids, 2017, v. 471  p. 0344, 65.71, 9.16, , 25.13, , 2611.0, , 
3562, GJ03-368526, J. Non-Crystalline Solids, 2017, v. 471  p. 0344, 64.8, 8.99, , 26.21, , 2624.0, , 
3563, GJ03-368527, J. Non-Crystalline Solids, 2017, v. 471  p. 0344, 63.32, 9.31, , 27.36, , 2649.0, , 
3564, GJ03-368528, J. Non-Crystalline Solids, 2017, v. 471  p. 0344, 66.23, 9.66, , 24.11, , 2602.0, , 
3565, GJ03-368529, J. Non-Crystalline Solids, 2017, v. 471  p. 0344, 64.86, 8.0, , 27.13, , 2636.0, , 
3566, GJ03-368530, J. Non-Crystalline Solids, 2017, v. 471  p. 0344, 66.3, 8.64, , 25.06, , 2610.0, , 
3567, GJ03-368531, J. Non-Crystalline Solids, 2017, v. 471  p. 0344, 63.39, 8.33, , 28.28, , 2650.0, , 
3568, GJ03-368532, J. Non-Crystalline Solids, 2017, v. 471  p. 0344, 64.75, 9.99, , 25.27, , 2626.0, , 
3569, GJ02-368581, J. Non-Crystalline Solids, 2016, v. 432  p. 0177, 66.67, 11.11, , , 22.22, 2490.0, , 
3570, GJ03-368758, J. Non-Crystalline Solids, 2016, v. 432  p. 0081, 50.0, , 25.0, 25.0, , 2852.0, , 
3571, GJ03-368860, J. Non-Crystalline Solids, 2016, v. 434  p. 0001, 76.3, 11.7, , 12.0, , 2460.0, , 
3572, GJ03-368861, J. Non-Crystalline Solids, 2016, v. 434  p. 0001, 73.1, 13.2, , 13.7, , 2501.0, , 
3573, GJ03-368862, J. Non-Crystalline Solids, 2016, v. 434  p. 0001, 69.5, 15.0, , 15.5, , 2539.0, , 
3574, GJ03-368863, J. Non-Crystalline Solids, 2016, v. 434  p. 0001, 66.0, 16.7, , 17.3, , 2571.0, , 
3575, GJ03-368864, J. Non-Crystalline Solids, 2016, v. 434  p. 0001, 66.0, 16.7, , 17.3, , 2604.0, , 
3576, GJ03-368865, J. Non-Crystalline Solids, 2016, v. 434  p. 0001, 59.5, 20.1, , 20.4, , 2631.0, , 
3577, GJ03-368866, J. Non-Crystalline Solids, 2016, v. 434  p. 0001, 56.4, 21.7, , 21.9, , 2653.0, , 
3578, GJ03-368867, J. Non-Crystalline Solids, 2016, v. 434  p. 0001, 53.96, 22.52, , 23.52, , 2680.0, , 
3579, GJ03-368868, J. Non-Crystalline Solids, 2016, v. 434  p. 0001, 53.96, 22.52, , 23.52, , 2699.0, , 
3580, GJ03-368869, J. Non-Crystalline Solids, 2016, v. 434  p. 0001, 47.9, 25.7, , 26.4, , 2717.0, , 
3581, GJ03-368870, J. Non-Crystalline Solids, 2016, v. 434  p. 0001, 45.3, 27.1, , 27.6, , 2734.0, , 
3582, GJ03-368871, J. Non-Crystalline Solids, 2016, v. 434  p. 0001, 42.7, 28.4, , 28.9, , 2748.0, , 
3583, GJ03-368872, J. Non-Crystalline Solids, 2016, v. 434  p. 0001, 40.5, 29.6, , 29.9, , 2762.0, , 
3584, GJ03-368873, J. Non-Crystalline Solids, 2016, v. 434  p. 0001, 37.7, 31.1, , 31.2, , 2773.0, , 
3585, GJ03-368874, J. Non-Crystalline Solids, 2016, v. 434  p. 0001, 35.2, 32.3, , 32.5, , 2783.0, , 
3586, GJ03-368875, J. Non-Crystalline Solids, 2016, v. 434  p. 0001, 69.77, 5.91, , 24.32, , 2602.0, , 
3587, GJ03-368876, J. Non-Crystalline Solids, 2016, v. 434  p. 0001, 69.47, 8.91, , 21.62, , 2580.0, , 
3588, GJ03-368877, J. Non-Crystalline Solids, 2016, v. 434  p. 0001, 69.4, 10.4, , 20.2, , 2567.0, , 
3589, GJ03-368878, J. Non-Crystalline Solids, 2016, v. 434  p. 0001, 69.67, 11.81, , 18.52, , 2556.0, , 
3590, GJ03-368879, J. Non-Crystalline Solids, 2016, v. 434  p. 0001, 69.4, 13.4, , 17.2, , 2545.0, , 
3591, GJ03-368880, J. Non-Crystalline Solids, 2016, v. 434  p. 0001, 69.6, 14.8, , 15.6, , 2538.0, , 
3592, GJ06-368881, J. Non-Crystalline Solids, 2016, v. 434  p. 0001, 69.8, 17.7, , 12.5, , 2536.0, , 
3593, GJ03-368882, J. Non-Crystalline Solids, 2016, v. 434  p. 0001, 35.2, 19.6, , 45.2, , 2860.0, , 
3594, GJ03-368883, J. Non-Crystalline Solids, 2016, v. 434  p. 0001, 36.3, 22.2, , 41.5, , 2838.0, , 
3595, GJ03-368884, J. Non-Crystalline Solids, 2016, v. 434  p. 0001, 35.6, 28.4, , 36.0, , 2793.0, , 
3596, GJ03-368885, J. Non-Crystalline Solids, 2016, v. 434  p. 0001, 33.2, 33.1, , 33.7, , 2782.0, , 
3597, GJ03-368942, J. Non-Crystalline Solids, 2017, v. 460  p. 0006, 49.8, , 8.52, 41.68, , 2880.0, , 
3598, GJ03-368943, J. Non-Crystalline Solids, 2017, v. 460  p. 0006, 50.95, , 16.42, 32.63, , 2870.0, , 
3599, GJ03-368944, J. Non-Crystalline Solids, 2017, v. 460  p. 0006, 50.55, , 24.37, 25.08, , 2850.0, , 
3600, GJ03-368945, J. Non-Crystalline Solids, 2017, v. 460  p. 0006, 50.2, , 33.1, 16.7, , 2830.0, , 
3601, GJ03-368946, J. Non-Crystalline Solids, 2017, v. 460  p. 0006, 50.1, , 35.7, 14.2, , 2800.0, , 
3602, GJ03-368947, J. Non-Crystalline Solids, 2017, v. 460  p. 0006, 48.94, , 37.29, 13.77, , 2750.0, , 
3603, GJ03-368948, J. Non-Crystalline Solids, 2017, v. 460  p. 0006, 53.1, , 39.22, 7.68, , 2700.0, , 
3604, GJ03-369011, J. Non-Crystalline Solids, 2017, v. 461  p. 0024, 89.9, 4.6, , 5.5, , 2299.0, , 
3605, GJ03-369012, J. Non-Crystalline Solids, 2017, v. 461  p. 0024, 86.0, 6.6, , 7.4, , 2345.0, , 
3606, GJ03-369013, J. Non-Crystalline Solids, 2017, v. 461  p. 0024, 81.5, 9.2, , 9.3, , 2401.0, , 
3607, GJ03-369014, J. Non-Crystalline Solids, 2017, v. 461  p. 0024, 78.44, 10.63, , 10.93, , 2418.0, , 
3608, GJ03-369015, J. Non-Crystalline Solids, 2017, v. 461  p. 0024, 72.52, 13.49, , 13.99, , 2523.0, , 
3609, GJ06-369016, J. Non-Crystalline Solids, 2017, v. 461  p. 0024, 69.21, 15.95, , 14.84, , 2538.0, , 
3610, GJ06-369017, J. Non-Crystalline Solids, 2017, v. 461  p. 0024, 60.6, 20.1, , 19.3, , 2628.0, , 
3611, GJ06-369018, J. Non-Crystalline Solids, 2017, v. 461  p. 0024, 55.18, 22.71, , 22.11, , 2666.0, , 
3612, GJ06-369019, J. Non-Crystalline Solids, 2017, v. 461  p. 0024, 48.5, 25.9, , 25.6, , 2734.0, , 
3613, GJ06-369020, J. Non-Crystalline Solids, 2017, v. 461  p. 0024, 46.68, 26.86, , 26.46, , 2722.0, , 
3614, GJ06-369021, J. Non-Crystalline Solids, 2017, v. 461  p. 0024, 45.1, 29.0, , 25.9, , 2764.0, , 
3615, GJ06-369022, J. Non-Crystalline Solids, 2017, v. 461  p. 0024, 39.76, 31.57, , 28.67, , 2788.0, , 
3616, GJ30-369023, J. Non-Crystalline Solids, 2017, v. 461  p. 0024, 30.21, 35.25, , 34.54, , 2812.0, , 
3617, GJ03-369024, J. Non-Crystalline Solids, 2017, v. 461  p. 0024, 69.95, 9.95, , 20.1, , 2550.0, , 
3618, GJ03-369025, J. Non-Crystalline Solids, 2017, v. 461  p. 0024, 67.24, 12.36, , 20.4, , 2562.0, , 
3619, GJ03-369026, J. Non-Crystalline Solids, 2017, v. 461  p. 0024, 64.66, 15.06, , 20.28, , 2587.0, , 
3620, GJ03-369027, J. Non-Crystalline Solids, 2017, v. 461  p. 0024, 63.05, 17.37, , 19.58, , 2593.0, , 
3621, GJ06-369028, J. Non-Crystalline Solids, 2017, v. 461  p. 0024, 60.54, 19.78, , 19.68, , 2617.0, , 
3622, GJ06-369029, J. Non-Crystalline Solids, 2017, v. 461  p. 0024, 58.73, 22.19, , 19.08, , 2635.0, , 
3623, GJ06-369030, J. Non-Crystalline Solids, 2017, v. 461  p. 0024, 55.58, 24.72, , 19.7, , 2660.0, , 
3624, GJ06-369031, J. Non-Crystalline Solids, 2017, v. 461  p. 0024, 52.91, 26.91, , 20.18, , 2673.0, , 
3625, GJ06-369032, J. Non-Crystalline Solids, 2017, v. 461  p. 0024, 50.9, 29.22, , 19.88, , 2695.0, , 
3626, GJ02-369136, J. Non-Crystalline Solids, 2017, v. 463  p. 0175, 79.42, , , , 20.57, 2383.0, , 
3627, GJ02-369140, J. Non-Crystalline Solids, 2017, v. 463  p. 0175, 74.98, , , , 25.01, 2430.0, , 
3628, GP03-369567, US Patent    OCV Intellectual Capital (US), 2015, A0315067, 69.53, 13.45, 17.02, , , 2481.0, , 
3629, GP03-369571, US Patent    OCV Intellectual Capital (US), 2015, A0315067, 71.73, 11.47, 16.8, , , 2453.0, , 
3630, GP02-369724, US Patent    Nippon Sheet Glass (J), 2015, A0376050, 62.0, 10.5, 7.5, , 20.0, 2480.0, , 
3631, GP02-369725, US Patent    Nippon Sheet Glass (J), 2015, A0376050, 57.0, 11.0, 9.6, 0.4, 22.0, 2500.0, , 
3632, GP02-371331, Japanese Patent    AGC (J), 2016, A052990, 72.49, 6.2, 8.5, , 12.8, 2410.0, , 
3633, GP02-371694, Japanese Patent    Corning Inc. (US), 2016, A504986, 65.45, 14.47, 5.12, , 14.96, 2446.0, , 
3634, GP02-371764, Japanese Patent    AGC (J), 2013, AW168592, 72.49, 6.2, 8.5, , 12.8, 2410.0, , 
3635, GJ03-373192, Int. J. Applied Glass Science, 2016, v. 007  p. 0229, 70.0, , , 30.0, , 210.0, , 
3636, GJ03-373698, J. Non-Crystalline Solids, 2017, v. 478  p. 0050, 59.7, 19.9, , 20.4, , 2620.0, , 
3637, GJ30-373773, J. Non-Crystalline Solids, 2018, v. 479  p. 0090, 9.97, 50.04, , 39.99, , 2857.0, , 
3638, GJ30-373774, J. Non-Crystalline Solids, 2018, v. 479  p. 0090, 9.92, 55.06, , 35.02, , 2880.0, , 
3639, GJ30-373775, J. Non-Crystalline Solids, 2018, v. 479  p. 0090, 33.29, 37.81, , 28.89, , 2740.0, , 
3640, GJ30-373776, J. Non-Crystalline Solids, 2018, v. 479  p. 0090, 33.02, 42.99, , 23.99, , 2790.0, , 
3641, GJ06-373777, J. Non-Crystalline Solids, 2018, v. 479  p. 0090, 50.14, 29.77, , 20.09, , 2652.0, , 
3642, GJ06-373778, J. Non-Crystalline Solids, 2018, v. 479  p. 0090, 76.52, 11.99, , 11.49, , 2436.0, , 
3643, GJ06-373779, J. Non-Crystalline Solids, 2018, v. 479  p. 0090, 76.0, 17.0, , 7.0, , 2397.0, , 
3644, GJ06-373780, J. Non-Crystalline Solids, 2018, v. 479  p. 0090, 50.14, 29.77, , 20.09, , 2652.0, , 
3645, GJ06-373781, J. Non-Crystalline Solids, 2018, v. 479  p. 0090, 50.0, 35.0, , 15.0, , 2670.0, , 
3646, GP02-374709, US Patent    Others, 2016, A0207823, 68.5, 7.2, 10.2, , 14.1, 2448.0, , 
3647, GP02-374710, US Patent    Others, 2016, A0207823, 70.5, 5.2, 10.2, , 14.1, 2435.0, , 
3648, GP03-376282, US Patent    OCV Intellectual Capital (US), 2017, A9546107, 51.08, 21.95, 26.97, , , 2660.0, , 
3649, GP03-376283, US Patent    OCV Intellectual Capital (US), 2017, A9546107, 53.77, 19.26, 23.58, 3.39, , 2651.0, , 
3650, GP03-376284, US Patent    OCV Intellectual Capital (US), 2017, A9546107, 48.05, 23.29, 28.66, , , 2692.0, , 
3651, GP03-376286, US Patent    OCV Intellectual Capital (US), 2017, A9546107, 51.59, 19.23, 23.54, 5.64, , 2673.0, , 
3652, GP03-376287, US Patent    OCV Intellectual Capital (US), 2017, A9546107, 52.08, 23.66, 24.26, , , 2657.0, , 
3653, GP03-376288, US Patent    OCV Intellectual Capital (US), 2017, A9546107, 46.02, 18.68, 32.01, 3.29, , 2725.0, , 
3654, GP03-376290, US Patent    OCV Intellectual Capital (US), 2017, A9546107, 46.71, 20.8, 32.49, , , 2710.0, , 
3655, GP03-376292, US Patent    OCV Intellectual Capital (US), 2017, A9546107, 53.07, 19.01, 27.92, , , 2654.0, , 
3656, GP03-376294, US Patent    OCV Intellectual Capital (US), 2017, A9546107, 48.21, 22.1, 23.95, 5.74, , 2703.0, , 
3657, GP03-376295, US Patent    OCV Intellectual Capital (US), 2017, A9546107, 49.2, 18.72, 32.08, , , 2695.0, , 
3658, GP03-376296, US Patent    OCV Intellectual Capital (US), 2017, A9546107, 54.61, 21.45, 23.94, , , 2637.0, , 
3659, GP03-376297, US Patent    OCV Intellectual Capital (US), 2017, A9546107, 48.72, 23.6, 24.2, 3.48, , 2695.0, , 
3660, GP03-376300, US Patent    OCV Intellectual Capital (US), 2017, A9546107, 41.63, 22.69, 35.68, , , 2748.0, , 
3661, GP06-376301, US Patent    OCV Intellectual Capital (US), 2017, A9546107, 46.36, 27.32, 26.32, , , 2710.0, , 
3662, GP02-377181, US Patent    AGC (J), 2017, A9656906, 64.0, 12.0, 8.0, , 16.0, 2460.0, , 
3663, GP02-377182, US Patent    AGC (J), 2017, A9656906, 64.0, 14.0, 8.0, , 14.0, 2460.0, , 
3664, GP02-377183, US Patent    AGC (J), 2017, A9656906, 60.0, 14.0, 10.0, , 16.0, 2480.0, , 
3665, GP02-377184, US Patent    AGC (J), 2017, A9656906, 60.0, 12.0, 12.0, , 16.0, 2490.0, , 
3666, GP02-377185, US Patent    AGC (J), 2017, A9656906, 60.0, 12.0, 8.0, , 20.0, 2480.0, , 
3667, GP02-377186, US Patent    AGC (J), 2017, A9656906, 58.0, 14.0, 8.0, , 20.0, 2490.0, , 
3668, GP02-377187, US Patent    AGC (J), 2017, A9656906, 60.0, 14.0, 8.0, , 18.0, 2480.0, , 
3669, GP02-377188, US Patent    AGC (J), 2017, A9656906, 66.0, 13.0, 8.0, , 13.0, 2450.0, , 
3670, GP02-377189, US Patent    AGC (J), 2017, A9656906, 68.0, 9.0, 8.0, , 15.0, 2440.0, , 
3671, GP02-377190, US Patent    AGC (J), 2017, A9656906, 68.0, 10.0, 8.0, , 14.0, 2440.0, , 
3672, GP02-377191, US Patent    AGC (J), 2017, A9656906, 68.0, 9.0, 10.0, , 13.0, 2440.0, , 
3673, GP02-377192, US Patent    AGC (J), 2017, A9656906, 68.0, 11.0, 10.0, , 11.0, 2440.0, , 
3674, GP02-377193, US Patent    AGC (J), 2017, A9656906, 66.0, 11.0, 8.0, , 15.0, 2450.0, , 
3675, GP02-377194, US Patent    AGC (J), 2017, A9656906, 64.0, 12.0, 8.0, , 16.0, 2470.0, , 
3676, GJ03-378696, J. Non-Crystalline Solids, 2018, v. 486  p. 0036, 57.78, , , 32.73, 9.49, 2549.0, , 
3677, GJ03-378697, J. Non-Crystalline Solids, 2018, v. 486  p. 0036, 54.13, , , 36.41, 9.46, 2549.0, , 
3678, GJ03-378698, J. Non-Crystalline Solids, 2018, v. 486  p. 0036, 53.73, , , 40.47, 5.8, 2549.0, , 
3679, GJ02-378699, J. Non-Crystalline Solids, 2018, v. 486  p. 0036, 60.0, , , 10.0, 30.0, 2549.0, , 
3680, GJ02-378700, J. Non-Crystalline Solids, 2018, v. 486  p. 0036, 57.27, , , 9.73, 33.0, 2549.0, , 
3681, GJ02-378701, J. Non-Crystalline Solids, 2018, v. 486  p. 0036, 57.13, , , 15.31, 27.56, 2549.0, , 
3682, GJ02-378702, J. Non-Crystalline Solids, 2018, v. 486  p. 0036, 60.0, , , 20.0, 20.0, 2549.0, , 
3683, GJ02-378703, J. Non-Crystalline Solids, 2018, v. 486  p. 0036, 59.82, , , 16.02, 24.16, 2549.0, , 
3684, GJ03-378704, J. Non-Crystalline Solids, 2018, v. 486  p. 0036, 59.52, , , 21.25, 19.22, 2549.0, , 
3685, GJ02-378705, J. Non-Crystalline Solids, 2018, v. 486  p. 0036, 58.98, , , 3.29, 37.73, 2549.0, , 
3686, GJ02-378706, J. Non-Crystalline Solids, 2018, v. 486  p. 0036, 58.9, , , 6.4, 34.7, 2549.0, , 
3687, GJ02-378707, J. Non-Crystalline Solids, 2018, v. 486  p. 0036, 58.23, , , 2.5, 39.27, 2549.0, , 
3688, GJ02-378708, J. Non-Crystalline Solids, 2018, v. 486  p. 0036, 70.0, , , 15.0, 15.0, 2549.0, , 
3689, GJ02-378709, J. Non-Crystalline Solids, 2018, v. 486  p. 0036, 69.93, , , 10.7, 19.37, 2549.0, , 
3690, GJ02-378710, J. Non-Crystalline Solids, 2018, v. 486  p. 0036, 69.92, , , 14.96, 15.12, 2549.0, , 
3691, GJ02-378711, J. Non-Crystalline Solids, 2018, v. 486  p. 0036, 71.94, , , 7.02, 21.04, 2495.0, , 
3692, GJ02-378712, J. Non-Crystalline Solids, 2018, v. 486  p. 0036, 71.91, , , 5.48, 22.61, 2499.0, , 
3693, GJ02-378713, J. Non-Crystalline Solids, 2018, v. 486  p. 0036, 71.71, , , 9.24, 19.05, 2502.0, , 
3694, GJ03-378714, J. Non-Crystalline Solids, 2018, v. 486  p. 0036, 73.34, , , 21.18, 5.48, 2522.0, , 
3695, GJ03-378715, J. Non-Crystalline Solids, 2018, v. 486  p. 0036, 70.5, , , 25.0, 4.5, 2563.0, , 
3696, GJ03-378716, J. Non-Crystalline Solids, 2018, v. 486  p. 0036, 69.82, , , 24.97, 5.21, 2594.0, , 
3697, GJ02-378717, J. Non-Crystalline Solids, 2018, v. 486  p. 0036, 85.85, , , 6.41, 7.74, 2355.0, , 
3698, GJ02-378718, J. Non-Crystalline Solids, 2018, v. 486  p. 0036, 82.0, , , 8.0, 10.0, 2405.0, , 
3699, GJ02-378719, J. Non-Crystalline Solids, 2018, v. 486  p. 0036, 80.81, , , 3.48, 15.71, 2389.0, , 
3700, GJ03-378720, J. Non-Crystalline Solids, 2018, v. 486  p. 0036, 75.52, , , 15.93, 8.55, 2497.0, , 
3701, GJ03-378721, J. Non-Crystalline Solids, 2018, v. 486  p. 0036, 75.0, , , 15.0, 10.0, 2490.0, , 
3702, GJ03-378722, J. Non-Crystalline Solids, 2018, v. 486  p. 0036, 74.38, , , 15.92, 9.7, 2506.0, , 
3703, GJ02-378921, J. Non-Crystalline Solids, 2018, v. 491  p. 0141, 75.0, , , 10.0, 15.0, 2475.3, , 
3704, GJ03-378945, J. Non-Crystalline Solids, 2018, v. 492  p. 0094, 45.0, , , 55.0, , 2843.0, , 
3705, GJ03-378946, J. Non-Crystalline Solids, 2018, v. 492  p. 0094, 55.0, , , 45.0, , 2757.0, , 
3706, GJ02-378947, J. Non-Crystalline Solids, 2018, v. 492  p. 0094, 65.0, , , , 35.0, 2490.0, , 
3707, GJ02-378948, J. Non-Crystalline Solids, 2018, v. 492  p. 0094, 75.0, , , , 25.0, 2436.0, , 
3708, GJ02-378949, J. Non-Crystalline Solids, 2018, v. 492  p. 0094, 75.0, , , 12.5, 12.5, 2502.3, , 
3709, GJ02-378950, J. Non-Crystalline Solids, 2018, v. 492  p. 0094, 65.0, , , 17.5, 17.5, 2613.0, , 
3710, GJ03-378951, J. Non-Crystalline Solids, 2018, v. 492  p. 0094, 65.0, , , 22.5, 12.5, 2596.0, , 
3711, GJ02-378952, J. Non-Crystalline Solids, 2018, v. 492  p. 0094, 65.0, , , 12.5, 22.5, 2565.0, , 
3712, GJ02-378953, J. Non-Crystalline Solids, 2018, v. 492  p. 0094, 55.0, , , 22.5, 22.5, 2661.0, , 
3713, GJ03-378954, J. Non-Crystalline Solids, 2018, v. 492  p. 0094, 55.0, , , 27.5, 17.5, 2683.0, , 
3714, GP02-379963, Japanese Patent    Central Glass (J), 2017, A114718, 67.2, 2.7, 13.4, 1.3, 15.4, 2460.0, , 
3715, GP02-379965, Japanese Patent    Central Glass (J), 2017, A114718, 67.9, 2.4, 13.4, 1.1, 15.2, 2460.0, , 
3716, GP02-379966, Japanese Patent    Central Glass (J), 2017, A114718, 66.8, 2.4, 14.3, 1.2, 15.3, 2460.0, , 
3717, GP02-379967, Japanese Patent    Central Glass (J), 2017, A114718, 67.3, 2.4, 13.6, 1.2, 15.5, 2460.0, , 
3718, GP02-379969, Japanese Patent    Central Glass (J), 2017, A114718, 71.0, 2.7, 9.2, 0.2, 16.9, 2430.0, , 
3719, GP03-380555, US Patent    Schott AG (DE), 2017, A0081239, 65.9, 11.7, 10.1, 6.2, 6.1, 2500.0, , 
3720, GP06-380557, US Patent    Schott AG (DE), 2017, A0081239, 68.73, 11.29, 6.99, 3.0, 9.99, 2450.0, , 
3721, GP03-380558, US Patent    Schott AG (DE), 2017, A0081239, 72.43, 9.09, 6.99, 3.0, 8.49, 2410.0, , 
3722, GP03-380562, US Patent    Schott AG (DE), 2017, A0081239, 64.0, 12.0, 12.0, 8.0, 4.0, 2540.0, , 
3723, GP02-380712, US Patent    AGC (J), 2017, A0107141, 66.97, 3.42, 13.93, 0.32, 15.36, 2463.0, , 
3724, GP02-380713, US Patent    AGC (J), 2017, A0107141, 66.95, 3.42, 13.21, 1.05, 15.37, 2468.0, , 
3725, GP02-380714, US Patent    AGC (J), 2017, A0107141, 66.96, 3.43, 12.07, 2.12, 15.42, 2478.0, , 
3726, GP02-380715, US Patent    AGC (J), 2017, A0107141, 66.99, 3.44, 11.36, 2.86, 15.35, 2482.0, , 
3727, GP02-380716, US Patent    AGC (J), 2017, A0107141, 66.96, 3.45, 9.92, 4.26, 15.41, 2490.0, , 
3728, GP02-380832, US Patent    AGC (J), 2017, A0121220, 66.95, 3.42, 13.21, 1.05, 15.37, 2470.0, , 
3729, GP02-380833, US Patent    AGC (J), 2017, A0121220, 74.82, 1.16, 8.07, 2.11, 13.84, 2420.0, , 
3730, GP02-380834, US Patent    AGC (J), 2017, A0121220, 67.32, 4.68, 13.32, 0.53, 14.15, 2460.0, , 
3731, GP02-380835, US Patent    AGC (J), 2017, A0121220, 72.41, 1.15, 10.21, 1.05, 15.18, 2430.0, , 
3732, GP02-380836, US Patent    AGC (J), 2017, A0121220, 66.97, 3.42, 13.93, 0.32, 15.36, 2460.0, , 
3733, GP02-380837, US Patent    AGC (J), 2017, A0121220, 73.04, 2.35, 7.43, 0.75, 16.43, 2400.0, , 
3734, GP02-380843, US Patent    AGC (J), 2017, A0121220, 66.99, 3.44, 11.36, 2.86, 15.35, 2480.0, , 
3735, GP02-380844, US Patent    AGC (J), 2017, A0121220, 66.89, 3.41, 7.89, 6.42, 15.39, 2510.0, , 
3736, GP03-380845, US Patent    AGC (J), 2017, A0121220, 56.0, 11.99, 10.01, 10.0, 12.0, 2640.0, , 
3737, GP03-380846, US Patent    AGC (J), 2017, A0121220, 56.05, 11.99, 19.97, , 11.99, 2560.0, , 
3738, GP02-380847, US Patent    AGC (J), 2017, A0121220, 65.95, 5.91, 6.85, 3.94, 17.35, 2490.0, , 
3739, GP02-380851, US Patent    AGC (J), 2017, A0121220, 67.19, 3.44, 11.8, 2.12, 15.45, 2470.0, , 
3740, GP03-381116, US Patent    Schott AG (DE), 2017, A0152171, 71.99, 7.02, 8.96, 5.02, 7.01, 2440.0, , 
3741, GP02-381391, US Patent    AGC (J), 2017, A0183254, 64.0, 12.0, 8.0, , 16.0, 2460.0, , 
3742, GP02-381392, US Patent    AGC (J), 2017, A0183254, 64.0, 14.0, 8.0, , 14.0, 2460.0, , 
3743, GP02-381393, US Patent    AGC (J), 2017, A0183254, 60.0, 14.0, 10.0, , 16.0, 2480.0, , 
3744, GP02-381394, US Patent    AGC (J), 2017, A0183254, 60.0, 12.0, 12.0, , 16.0, 2490.0, , 
3745, GP02-381395, US Patent    AGC (J), 2017, A0183254, 58.0, 14.0, 12.0, , 16.0, 2490.0, , 
3746, GP02-381396, US Patent    AGC (J), 2017, A0183254, 60.0, 12.0, 8.0, , 20.0, 2480.0, , 
3747, GP02-381397, US Patent    AGC (J), 2017, A0183254, 60.0, 14.0, 8.0, , 18.0, 2480.0, , 
3748, GP02-381398, US Patent    AGC (J), 2017, A0183254, 66.0, 12.0, 8.0, , 14.0, 2450.0, , 
3749, GP02-381399, US Patent    AGC (J), 2017, A0183254, 68.0, 9.0, 8.0, , 15.0, 2440.0, , 
3750, GP02-381400, US Patent    AGC (J), 2017, A0183254, 68.0, 10.0, 8.0, , 14.0, 2440.0, , 
3751, GP02-381401, US Patent    AGC (J), 2017, A0183254, 68.0, 10.0, 10.0, , 12.0, 2440.0, , 
3752, GP02-381403, US Patent    AGC (J), 2017, A0183254, 66.0, 11.0, 8.0, , 15.0, 2450.0, , 
3753, GP02-381404, US Patent    AGC (J), 2017, A0183254, 64.0, 12.0, 8.0, , 16.0, 2470.0, , 
3754, GJ06-381541, Contrib. Mineral. Petrol., 2009, v. 158  p. 0381, 49.32, 25.73, , 24.94, , 2681.0, , 
3755, GJ03-381544, Contrib. Mineral. Petrol., 2009, v. 158  p. 0381, 51.28, , 23.08, 25.63, , 2853.0, , 
3756, GJ02-381589, Ceramics - Silikaty, 2011, v. 055  p. 0312, 75.48, , , 9.22, 15.3, 2475.0, , 
3757, GJ02-381635, Ceramics - Silikaty, 2013, v. 057  p. 0039, 71.48, 1.11, 5.91, 7.1, 14.4, 2500.0, , 
3758, GJ03-381694, J. American Ceramic Soc., 2015, v. 098  p. 0303, 39.89, 11.75, , 48.36, , 2920.0, , 
3759, GJ03-381695, J. American Ceramic Soc., 2015, v. 098  p. 0303, 50.0, 9.82, , 40.18, , 2810.0, , 
3760, GJ03-381696, J. American Ceramic Soc., 2015, v. 098  p. 0303, 49.97, 9.82, 5.06, 35.15, , 2810.0, , 
3761, GJ03-381697, J. American Ceramic Soc., 2015, v. 098  p. 0303, 50.01, 9.81, 14.94, 25.24, , 2820.0, , 
3762, GJ03-381698, J. American Ceramic Soc., 2015, v. 098  p. 0303, 49.86, 25.29, , 24.85, , 2690.0, , 
3763, GJ03-381699, J. American Ceramic Soc., 2015, v. 098  p. 0303, 64.46, 17.68, , 17.86, , 2560.0, , 
3764, GJ03-381700, J. American Ceramic Soc., 2015, v. 098  p. 0303, 85.65, 7.08, , 7.27, , 2310.0, , 
3765, GJ03-382347, Int. J. Applied Glass Science, 2017, v. 008  p. 0301, 60.88, 8.9, 3.23, 26.98, , 2672.0, , 
3766, GJ03-382348, Int. J. Applied Glass Science, 2017, v. 008  p. 0301, 62.58, 9.27, 3.41, 24.75, , 2645.0, , 
3767, GJ03-382349, Int. J. Applied Glass Science, 2017, v. 008  p. 0301, 61.66, 8.79, 3.87, 25.68, , 2661.0, , 
3768, GJ03-382350, Int. J. Applied Glass Science, 2017, v. 008  p. 0301, 61.6, 9.23, 4.67, 24.51, , 2654.0, , 
3769, GJ03-382351, Int. J. Applied Glass Science, 2017, v. 008  p. 0301, 60.18, 9.59, 5.38, 24.86, , 2676.0, , 
3770, GJ03-382352, Int. J. Applied Glass Science, 2017, v. 008  p. 0301, 60.17, 8.27, 4.83, 26.73, , 2688.0, , 
3771, GJ03-382353, Int. J. Applied Glass Science, 2017, v. 008  p. 0301, 60.61, 9.0, 2.52, 27.87, , 2683.0, , 
3772, GJ03-382354, Int. J. Applied Glass Science, 2017, v. 008  p. 0301, 63.11, 7.82, 2.7, 26.38, , 2654.0, , 
3773, GJ03-382355, Int. J. Applied Glass Science, 2017, v. 008  p. 0301, 59.86, 7.78, 5.03, 27.34, , 2691.0, , 
3774, GJ03-382356, Int. J. Applied Glass Science, 2017, v. 008  p. 0301, 62.36, 8.28, 4.18, 25.19, , 2657.0, , 
3775, GJ03-382357, Int. J. Applied Glass Science, 2017, v. 008  p. 0301, 62.75, 8.32, 3.18, 25.75, , 2657.0, , 
3776, GJ03-382358, Int. J. Applied Glass Science, 2017, v. 008  p. 0301, 60.66, 9.23, 4.6, 25.51, , 2663.0, , 
3777, GJ03-382359, Int. J. Applied Glass Science, 2017, v. 008  p. 0301, 61.68, 8.28, 3.47, 26.57, , 2664.0, , 
3778, GJ03-382360, Int. J. Applied Glass Science, 2017, v. 008  p. 0301, 63.02, 9.23, 3.09, 24.66, , 2644.0, , 
3779, GJ03-382361, Int. J. Applied Glass Science, 2017, v. 008  p. 0301, 61.82, 8.62, 5.18, 24.38, , 2667.0, , 
3780, GJ03-382362, Int. J. Applied Glass Science, 2017, v. 008  p. 0301, 61.83, 7.81, 2.48, 27.89, , 2702.0, , 
3781, GJ03-382363, Int. J. Applied Glass Science, 2017, v. 008  p. 0301, 63.56, 9.6, 3.12, 23.72, , 2638.0, , 
3782, GJ03-382364, Int. J. Applied Glass Science, 2017, v. 008  p. 0301, 58.61, 7.87, 6.1, 27.42, , 2695.0, , 
3783, GJ03-382365, Int. J. Applied Glass Science, 2017, v. 008  p. 0301, 59.82, 8.0, 4.65, 27.54, , 2697.0, , 
3784, GJ03-382366, Int. J. Applied Glass Science, 2017, v. 008  p. 0301, 63.04, 7.8, 4.41, 24.75, , 2649.0, , 
3785, GJ03-382367, Int. J. Applied Glass Science, 2017, v. 008  p. 0301, 62.52, 9.72, 3.96, 23.8, , 2644.0, , 
3786, GJ03-382368, Int. J. Applied Glass Science, 2017, v. 008  p. 0301, 64.57, 9.77, 2.11, 23.55, , 2631.0, , 
3787, GJ03-382369, Int. J. Applied Glass Science, 2017, v. 008  p. 0301, 60.91, 9.19, 4.01, 25.89, , 2681.0, , 
3788, GJ03-382370, Int. J. Applied Glass Science, 2017, v. 008  p. 0301, 63.0, 8.72, 4.7, 23.59, , 2659.0, , 
3789, GJ03-382371, Int. J. Applied Glass Science, 2017, v. 008  p. 0301, 60.28, 9.73, 3.62, 26.36, , 2674.0, , 
3790, GJ03-382372, Int. J. Applied Glass Science, 2017, v. 008  p. 0301, 59.94, 7.81, 5.07, 27.18, , 2694.0, , 
3791, GJ03-382373, Int. J. Applied Glass Science, 2017, v. 008  p. 0301, 62.58, 8.75, 4.44, 24.23, , 2660.0, , 
3792, GJ03-382374, Int. J. Applied Glass Science, 2017, v. 008  p. 0301, 61.44, 8.69, 4.12, 25.75, , 2663.0, , 
3793, GJ02-382607, Ceramics - Silikaty, 2018, v. 062  p. 0173, 60.86, 12.78, , 11.64, 14.72, 2558.0, , 
3794, GJ30-382740, J. Non-Crystalline Solids, 2018, v. 499  p. 0142, 20.0, 26.7, , 53.3, , 3000.0, , 
3795, GJ30-382741, J. Non-Crystalline Solids, 2018, v. 499  p. 0142, 15.0, 28.3, , 56.7, , 3020.0, , 
3796, GJ30-382742, J. Non-Crystalline Solids, 2018, v. 499  p. 0142, 10.0, 30.0, , 60.0, , 3060.0, , 
3797, GJ30-382743, J. Non-Crystalline Solids, 2018, v. 499  p. 0142, 5.0, 31.7, , 63.3, , 3080.0, , 
3798, GP03-383207, US Patent    OCV Intellectual Capital (US), 2017, A9695083, 72.34, 13.59, 14.07, , , 2452.0, , 
3799, GP03-383213, US Patent    OCV Intellectual Capital (US), 2017, A9695083, 73.07, 12.92, 14.01, , , 2443.0, , 
3800, GP03-383995, European Patent    Schott AG (DE), 2017, A3187471, 71.99, 7.02, 8.96, 5.02, 7.01, 2440.0, , 
3801, GP02-385523, US Patent    AGC (J), 2018, A9896374, 64.96, 7.18, 12.11, , 15.75, 2460.0, , 
3802, GP02-385524, US Patent    AGC (J), 2018, A9896374, 65.47, 8.44, 12.2, , 13.89, 2460.0, , 
3803, GP02-385525, US Patent    AGC (J), 2018, A9896374, 60.81, 8.36, 15.11, , 15.72, 2480.0, , 
3804, GP03-385526, US Patent    AGC (J), 2018, A9896374, 62.79, 8.36, 15.1, , 13.75, 2470.0, , 
3805, GP02-385528, US Patent    AGC (J), 2018, A9896374, 61.45, 8.45, 12.22, , 17.88, 2480.0, , 
3806, GP02-385529, US Patent    AGC (J), 2018, A9896374, 66.96, 7.17, 12.1, , 13.77, 2450.0, , 
3807, GP02-385530, US Patent    AGC (J), 2018, A9896374, 68.41, 5.93, 12.0, , 13.66, 2440.0, , 
3808, GP03-385531, US Patent    AGC (J), 2018, A9896374, 67.45, 5.26, 14.79, , 12.5, 2440.0, , 
3809, GP03-385532, US Patent    AGC (J), 2018, A9896374, 67.96, 6.48, 14.9, , 10.66, 2440.0, , 
3810, GP02-385534, US Patent    AGC (J), 2018, A9896374, 66.7, 6.55, 12.05, , 14.7, 2450.0, , 
3811, GP02-385535, US Patent    AGC (J), 2018, A9896374, 64.96, 7.18, 12.11, , 15.75, 2470.0, , 
3812, GP02-385804, US Patent    AGC (J), 2018, A9926220, 67.7, 3.44, 11.79, 2.12, 14.95, 2469.0, , 
3813, GP02-385805, US Patent    AGC (J), 2018, A9926220, 66.5, 4.04, 11.84, 2.13, 15.49, 2476.0, , 
3814, GP02-385806, US Patent    AGC (J), 2018, A9926220, 66.63, 4.34, 11.86, 2.13, 15.04, 2476.0, , 
3815, GP02-385807, US Patent    AGC (J), 2018, A9926220, 67.6, 3.46, 13.33, 1.06, 14.55, 2469.0, , 
3816, GP02-385808, US Patent    AGC (J), 2018, A9926220, 66.96, 3.43, 12.07, 2.12, 15.42, 2478.0, , 
3817, GP02-385809, US Patent    AGC (J), 2018, A9926220, 66.99, 3.44, 11.36, 2.86, 15.35, 2482.0, , 
3818, GP02-385810, US Patent    AGC (J), 2018, A9926220, 66.96, 3.45, 9.92, 4.26, 15.41, 2490.0, , 
3819, GJ02-387116, J. Non-Crystalline Solids, 2019, v. 505  p. 0144, 69.0, , , , 31.0, 2393.0, , 
3820, GJ02-387117, J. Non-Crystalline Solids, 2019, v. 505  p. 0144, 63.1, 5.5, , , 31.4, 2408.0, , 
3821, GJ02-387118, J. Non-Crystalline Solids, 2019, v. 505  p. 0144, 58.64, 10.59, , , 30.77, 2429.0, , 
3822, GJ02-387119, J. Non-Crystalline Solids, 2019, v. 505  p. 0144, 51.3, 15.8, , , 32.9, 2435.0, , 
3823, GJ02-387120, J. Non-Crystalline Solids, 2019, v. 505  p. 0144, 47.9, 21.0, , , 31.1, 2436.0, , 
3824, GJ02-387121, J. Non-Crystalline Solids, 2019, v. 505  p. 0144, 52.5, , , , 47.5, 2467.0, , 
3825, GJ02-387122, J. Non-Crystalline Solids, 2019, v. 505  p. 0144, 53.2, 5.5, , , 41.3, 2471.0, , 
3826, GJ02-387123, J. Non-Crystalline Solids, 2019, v. 505  p. 0144, 52.3, 10.6, , , 37.1, 2446.0, , 
3827, GJ02-387124, J. Non-Crystalline Solids, 2019, v. 505  p. 0144, 52.9, 21.4, , , 25.7, 2414.0, , 
3828, GJ02-387125, J. Non-Crystalline Solids, 2019, v. 505  p. 0144, 42.4, 15.7, , , 41.9, 2467.0, , 
3829, GJ02-387126, J. Non-Crystalline Solids, 2019, v. 505  p. 0144, 48.1, 15.9, , , 36.0, 2450.0, , 
3830, GJ02-387127, J. Non-Crystalline Solids, 2019, v. 505  p. 0144, 58.5, 15.9, , , 25.6, 2407.0, , 
3831, GJ02-387135, J. Non-Crystalline Solids, 2019, v. 505  p. 0170, 68.8, 8.34, , 8.83, 14.03, 2350.0, , 
3832, GJ03-387136, J. Non-Crystalline Solids, 2019, v. 505  p. 0170, 68.72, 8.23, , 12.05, 11.0, 2380.0, , 
3833, GJ02-387137, J. Non-Crystalline Solids, 2019, v. 505  p. 0170, 66.0, 8.46, , 11.62, 13.92, 2370.0, , 
3834, GJ03-387138, J. Non-Crystalline Solids, 2019, v. 505  p. 0170, 66.2, 5.1, , 15.12, 13.58, 2360.0, , 
3835, GJ03-387139, J. Non-Crystalline Solids, 2019, v. 505  p. 0170, 66.51, 7.39, , 15.46, 10.64, 2400.0, , 
3836, GJ03-387140, J. Non-Crystalline Solids, 2019, v. 505  p. 0170, 64.34, 7.01, , 15.2, 13.45, 2400.0, , 
3837, GJ03-387141, J. Non-Crystalline Solids, 2019, v. 505  p. 0170, 66.61, 5.43, , 11.88, 16.08, 2370.0, , 
3838, GJ02-387142, J. Non-Crystalline Solids, 2019, v. 505  p. 0170, 67.78, 7.17, , 8.88, 16.17, 2350.0, , 
3839, GJ02-387143, J. Non-Crystalline Solids, 2019, v. 505  p. 0170, 64.7, 6.64, , 13.08, 15.58, 2380.0, , 
3840, GJ02-387144, J. Non-Crystalline Solids, 2019, v. 505  p. 0170, 69.19, 5.42, , 11.75, 13.64, 2360.0, , 
3841, GJ02-387145, J. Non-Crystalline Solids, 2019, v. 505  p. 0170, 71.12, 7.35, , 7.89, 13.64, 2340.0, , 
3842, GJ03-387146, J. Non-Crystalline Solids, 2019, v. 505  p. 0170, 70.21, 7.25, , 11.94, 10.6, 2370.0, , 
3843, GP03-387530, US Patent    OCV Intellectual Capital (US), 2017, A0283310, 72.34, 13.59, 14.07, , , 2452.0, , 
3844, GP03-387531, US Patent    OCV Intellectual Capital (US), 2017, A0283310, 69.53, 13.45, 17.02, , , 2481.0, , 
3845, GP03-387535, US Patent    OCV Intellectual Capital (US), 2017, A0283310, 73.07, 12.92, 14.01, , , 2443.0, , 
3846, GP03-387539, US Patent    OCV Intellectual Capital (US), 2017, A0283310, 71.73, 11.47, 16.8, , , 2453.0, , 
3847, GP02-388467, Japanese Patent    AGC (J), 2018, A005964, 68.0, 10.0, 8.0, , 14.0, 2440.0, , 
3848, GP03-388469, Japanese Patent    AGC (J), 2018, A005964, 68.0, 10.0, 9.0, 7.0, 6.0, 2490.0, , 
3849, GP02-388644, Japanese Patent    AGC (J), 2018, A035066, 62.0, 14.0, 8.0, , 16.0, 2470.0, , 
3850, GP02-388645, Japanese Patent    AGC (J), 2018, A035066, 64.0, 14.0, 8.0, , 14.0, 2460.0, , 
3851, GP02-388646, Japanese Patent    AGC (J), 2018, A035066, 60.0, 14.0, 10.0, , 16.0, 2480.0, , 
3852, GP02-388647, Japanese Patent    AGC (J), 2018, A035066, 62.0, 14.0, 10.0, , 14.0, 2470.0, , 
3853, GP02-388649, Japanese Patent    AGC (J), 2018, A035066, 66.0, 13.0, 8.0, , 13.0, 2450.0, , 
3854, GJ02-389591, J. American Ceramic Soc., 2016, v. 099  p. 1239, 80.18, 0.2, , , 19.62, 2397.0, , 
3855, GJ02-389592, J. American Ceramic Soc., 2016, v. 099  p. 1239, 79.5, 0.2, 8.0, , 12.3, 2364.0, , 
3856, GJ02-389593, J. American Ceramic Soc., 2016, v. 099  p. 1239, 79.3, 0.2, , 8.0, 12.5, 2429.0, , 
3857, GJ02-389596, J. American Ceramic Soc., 2016, v. 099  p. 1239, 74.68, 4.1, , , 21.22, 2420.0, , 
3858, GJ02-389597, J. American Ceramic Soc., 2016, v. 099  p. 1239, 74.4, 4.1, 8.4, , 13.1, 2399.0, , 
3859, GJ02-389598, J. American Ceramic Soc., 2016, v. 099  p. 1239, 74.48, 4.1, , 8.51, 12.91, 2454.0, , 
3860, GJ02-389601, J. American Ceramic Soc., 2016, v. 099  p. 1239, 63.17, 13.41, , , 23.42, 2465.0, , 
3861, GJ02-389602, J. American Ceramic Soc., 2016, v. 099  p. 1239, 63.3, 13.5, 9.1, , 14.1, 2464.0, , 
3862, GJ02-389603, J. American Ceramic Soc., 2016, v. 099  p. 1239, 63.3, 13.5, , 9.1, 14.1, 2506.0, , 
3863, GJ02-389606, J. American Ceramic Soc., 2016, v. 099  p. 1239, 49.75, 25.67, , , 24.58, 2495.0, , 
3864, GJ02-389607, J. American Ceramic Soc., 2016, v. 099  p. 1239, 48.8, 25.4, 10.9, , 14.9, 2538.0, , 
3865, GJ02-389608, J. American Ceramic Soc., 2016, v. 099  p. 1239, 49.25, 25.43, , 10.61, 14.71, 2559.0, , 
3866, GJ02-389980, J. Non-Crystalline Solids, 2019, v. 506  p. 0058, 50.0, 25.0, , , 25.0, 2461.6, , 
3867, GJ06-390319, J. Non-Crystalline Solids, 2019, v. 512  p. 0041, 64.11, 14.63, 0.22, 10.11, 10.93, 2515.0, , 
3868, GJ06-390323, J. Non-Crystalline Solids, 2019, v. 512  p. 0041, 65.3, 13.89, 9.13, 0.31, 11.36, 2487.0, , 
3869, GJ03-390581, J. Non-Crystalline Solids, 2019, v. 516  p. 0056, 49.99, 10.0, , 40.01, , 2800.0, , 
3870, GP02-390722, Japanese Patent    AGC (J), 2015, AW199150, 66.95, 3.42, 13.21, 1.05, 15.37, 2470.0, , 
3871, GP02-390723, Japanese Patent    AGC (J), 2015, AW199150, 74.82, 1.16, 8.07, 2.11, 13.84, 2420.0, , 
3872, GP02-390724, Japanese Patent    AGC (J), 2015, AW199150, 67.32, 4.68, 13.32, 0.53, 14.15, 2460.0, , 
3873, GP02-390725, Japanese Patent    AGC (J), 2015, AW199150, 72.41, 1.15, 10.21, 1.05, 15.18, 2430.0, , 
3874, GP02-390726, Japanese Patent    AGC (J), 2015, AW199150, 66.97, 3.42, 13.93, 0.32, 15.36, 2460.0, , 
3875, GP02-390727, Japanese Patent    AGC (J), 2015, AW199150, 73.04, 2.35, 7.43, 0.75, 16.43, 2400.0, , 
3876, GP02-390732, Japanese Patent    AGC (J), 2016, AW002888, 66.97, 3.42, 13.93, 0.32, 15.36, 2463.0, , 
3877, GP02-390733, Japanese Patent    AGC (J), 2016, AW002888, 66.95, 3.42, 13.21, 1.05, 15.37, 2468.0, , 
3878, GP02-390734, Japanese Patent    AGC (J), 2016, AW002888, 66.96, 3.43, 12.07, 2.12, 15.42, 2478.0, , 
3879, GP02-390735, Japanese Patent    AGC (J), 2016, AW002888, 66.99, 3.44, 11.36, 2.86, 15.35, 2482.0, , 
3880, GP02-390736, Japanese Patent    AGC (J), 2016, AW002888, 66.96, 3.45, 9.92, 4.26, 15.41, 2490.0, , 
3881, GP02-391626, Japanese Patent    AGC (J), 2016, AW190303, 68.0, 10.0, 8.0, , 14.0, 2440.0, , 
3882, GP03-392110, European Patent    Schott AG (DE), 2017, A3147265, 65.9, 11.7, 10.1, 6.2, 6.1, 2500.0, , 
3883, GP06-392112, European Patent    Schott AG (DE), 2017, A3147265, 68.73, 11.29, 6.99, 3.0, 9.99, 2450.0, , 
3884, GP03-392113, European Patent    Schott AG (DE), 2017, A3147265, 72.43, 9.09, 6.99, 3.0, 8.49, 2410.0, , 
3885, GP03-392117, European Patent    Schott AG (DE), 2017, A3147265, 64.0, 12.0, 12.0, 8.0, 4.0, 2540.0, , 
3886, GJ03-392943, J. American Ceramic Soc., 2017, v. 100  p. 4347, 71.0, , 6.0, 10.0, 13.0, 2490.0, , 
3887, GJ06-392963, Physics and Chemistry of  Glasses, 2018, v. 059  p. 0011, 72.49, 12.72, 2.15, 2.36, 10.28, 2420.0, , 
3888, GJ02-393050, Physics and Chemistry of  Glasses, 2018, v. 059  p. 0234, 75.0, , , , 25.0, 2360.0, , 
3889, GJ02-393056, Physics and Chemistry of  Glasses, 2018, v. 059  p. 0241, 66.49, , , , 33.51, 2484.0, , 
3890, GJ02-393057, Physics and Chemistry of  Glasses, 2018, v. 059  p. 0241, 76.66, , , , 23.34, 2418.0, , 
3891, GJ02-393270, J. Non-Crystalline Solids, 2019, v. 518  p. 0092, 69.0, , , , 31.0, 2393.0, , 
3892, GJ02-393271, J. Non-Crystalline Solids, 2019, v. 518  p. 0092, 63.1, 5.5, , , 31.4, 2408.0, , 
3893, GJ02-393272, J. Non-Crystalline Solids, 2019, v. 518  p. 0092, 58.58, 10.68, , , 30.74, 2429.0, , 
3894, GJ02-393273, J. Non-Crystalline Solids, 2019, v. 518  p. 0092, 47.85, 21.08, , , 31.07, 2436.0, , 
3895, GJ02-393274, J. Non-Crystalline Solids, 2019, v. 518  p. 0092, 51.3, 15.8, , , 32.9, 2435.0, , 
3896, GJ02-393275, J. Non-Crystalline Solids, 2019, v. 518  p. 0092, 52.5, , , , 47.5, 2467.0, , 
3897, GJ02-393276, J. Non-Crystalline Solids, 2019, v. 518  p. 0092, 53.2, 5.5, , , 41.3, 2471.0, , 
3898, GJ02-393277, J. Non-Crystalline Solids, 2019, v. 518  p. 0092, 52.3, 10.6, , , 37.1, 2446.0, , 
3899, GJ02-393278, J. Non-Crystalline Solids, 2019, v. 518  p. 0092, 52.9, 21.4, , , 25.7, 2414.0, , 
3900, GJ02-393279, J. Non-Crystalline Solids, 2019, v. 518  p. 0092, 42.4, 15.7, , , 41.9, 2467.0, , 
3901, GJ02-393280, J. Non-Crystalline Solids, 2019, v. 518  p. 0092, 48.1, 15.9, , , 36.0, 2450.0, , 
3902, GJ02-393281, J. Non-Crystalline Solids, 2019, v. 518  p. 0092, 58.5, 15.9, , , 25.6, 2407.0, , 
3903, GJ02-393436, J. Non-Crystalline Solids, 2019, a. 119502, 90.0, 5.0, , , 5.0, 2270.0, , 
3904, GJ02-393437, J. Non-Crystalline Solids, 2019, a. 119502, 79.2, 10.3, , , 10.5, 2344.0, , 
3905, GJ06-393438, J. Non-Crystalline Solids, 2019, a. 119502, 75.4, 12.5, , , 12.1, 2381.0, , 
3906, GJ06-393439, J. Non-Crystalline Solids, 2019, a. 119502, 71.4, 14.6, , , 14.0, 2399.0, , 
3907, GJ06-393440, J. Non-Crystalline Solids, 2019, a. 119502, 67.4, 16.5, , , 16.1, 2424.0, , 
3908, GJ06-393441, J. Non-Crystalline Solids, 2019, a. 119502, 59.4, 20.6, , , 20.0, 2464.0, , 
3909, GJ06-393442, J. Non-Crystalline Solids, 2019, a. 119502, 55.7, 22.3, , , 22.0, 2465.0, , 
3910, GJ06-393443, J. Non-Crystalline Solids, 2019, a. 119502, 52.2, 24.0, , , 23.8, 2493.0, , 
3911, GJ02-393444, J. Non-Crystalline Solids, 2019, a. 119502, 73.9, 9.8, , , 16.3, 2407.0, , 
3912, GJ02-393445, J. Non-Crystalline Solids, 2019, a. 119502, 70.8, 5.0, , , 24.2, 2448.0, , 
3913, GJ02-393446, J. Non-Crystalline Solids, 2019, a. 119502, 68.2, 1.9, , , 29.9, 2483.0, , 
3914, GJ02-393447, J. Non-Crystalline Solids, 2019, a. 119502, 68.0, , , , 32.0, 2477.0, , 
3915, GJ02-393448, J. Non-Crystalline Solids, 2019, a. 119502, 76.2, , , , 23.8, 2440.0, , 
3916, GJ03-393824, J. Non-Crystalline Solids, 2019, a. 119470, 47.5, 5.0, , 47.5, , 2850.0, , 
3917, GJ03-393825, J. Non-Crystalline Solids, 2019, a. 119470, 35.0, 30.0, , 35.0, , 2810.0, , 
3918, GJ03-394562, J. Mater. Sci.: Materials in Electronics, 2019, v. 030  p. 13543, 71.38, 0.18, , 15.94, 12.5, 2500.0, , 
3919, GP03-395457, Japanese Patent    AGC (J), 2017, AW061501, 68.0, 10.0, 9.0, 7.0, 6.0, 2490.0, , 
3920, GP03-395852, Japanese Patent    AGC (J), 2018, A104285, 68.0, 10.0, 14.0, , 8.0, 2450.0, , 
3921, GP06-395854, Japanese Patent    AGC (J), 2018, A104285, 50.0, 30.0, 10.0, , 10.0, 2580.0, , 
3922, GP03-396253, European Patent    Schott AG (DE), 2018, A3392219, 65.9, 11.7, 10.1, 6.2, 6.1, 2500.0, , 
3923, GP06-396255, European Patent    Schott AG (DE), 2018, A3392219, 68.73, 11.29, 6.99, 3.0, 9.99, 2450.0, , 
3924, GP03-396256, European Patent    Schott AG (DE), 2018, A3392219, 72.43, 9.09, 6.99, 3.0, 8.49, 2410.0, , 
3925, GP03-396260, European Patent    Schott AG (DE), 2018, A3392219, 64.0, 12.0, 12.0, 8.0, 4.0, 2540.0, , 
3926, GJ02-397579, J. American Ceramic Soc., 2019, v. 102  p. 2522, 80.0, , , , 20.0, 2470.0, , 
3927, GJ02-397620, J. American Ceramic Soc., 2019, v. 102  p. 4520, 75.0, , , , 25.0, 2430.0, , 
3928, GJ02-397627, J. American Ceramic Soc., 2019, v. 102  p. 4520, 62.5, 12.5, , , 25.0, 2450.0, , 
3929, GJ02-397633, J. American Ceramic Soc., 2019, v. 102  p. 4520, 50.0, 25.0, , , 25.0, 2500.0, , 
3930, GJ03-397738, J. American Ceramic Soc., 2019, v. 102  p. 7299, 45.0, , , 55.0, , 2840.0, , 
3931, GJ03-397739, J. American Ceramic Soc., 2019, v. 102  p. 7299, 55.0, , , 45.0, , 2760.0, , 
3932, GJ03-397740, J. American Ceramic Soc., 2019, v. 102  p. 7299, 75.0, , , 12.5, 12.5, 2500.0, , 
3933, GJ03-397741, J. American Ceramic Soc., 2019, v. 102  p. 7299, 65.0, , , 17.5, 17.5, 2610.0, , 
3934, GJ03-397742, J. American Ceramic Soc., 2019, v. 102  p. 7299, 65.0, , , 22.5, 12.5, 2600.0, , 
3935, GJ02-397743, J. American Ceramic Soc., 2019, v. 102  p. 7299, 65.0, , , 12.5, 22.5, 2560.0, , 
3936, GJ02-397744, J. American Ceramic Soc., 2019, v. 102  p. 7299, 55.0, , , 22.5, 22.5, 2660.0, , 
3937, GJ03-397745, J. American Ceramic Soc., 2019, v. 102  p. 7299, 55.0, , , 27.5, 17.5, 2680.0, , 
3938, GJ02-399366, J. American Ceramic Soc., 2020, v. 103  p. 3575, 91.1, 2.0, , , 6.9, 2277.0, , 
3939, GJ02-399367, J. American Ceramic Soc., 2020, v. 103  p. 3575, 86.4, 2.0, , , 11.6, 2327.0, , 
3940, GJ02-399368, J. American Ceramic Soc., 2020, v. 103  p. 3575, 81.6, 2.0, , , 16.4, 2372.0, , 
3941, GJ02-399369, J. American Ceramic Soc., 2020, v. 103  p. 3575, 76.7, 2.0, , , 21.3, 2418.0, , 
3942, GJ06-399370, J. American Ceramic Soc., 2020, v. 103  p. 3600, 72.22, 16.67, 11.11, , , 2520.0, , 
3943, GJ06-399372, J. American Ceramic Soc., 2020, v. 103  p. 3600, 66.7, 22.23, 11.07, , , 2550.0, , 
3944, GJ06-399373, J. American Ceramic Soc., 2020, v. 103  p. 3600, 61.1, 27.77, 11.13, , , 2580.0, , 
3945, GJ06-399374, J. American Ceramic Soc., 2020, v. 103  p. 3600, 55.57, 33.34, 11.09, , , 2640.0, , 
3946, GJ06-399375, J. American Ceramic Soc., 2020, v. 103  p. 3600, 49.98, 38.87, 11.15, , , 2713.0, , 
3947, GJ06-399437, J. American Ceramic Soc., 2020, v. 103  p. 4286, 50.0, 50.0, , , , 2740.0, , 
3948, GJ06-399438, J. American Ceramic Soc., 2020, v. 103  p. 4286, 60.0, 40.0, , , , 2630.0, , 
3949, GJ06-399439, J. American Ceramic Soc., 2020, v. 103  p. 4286, 70.0, 30.0, , , , 2505.0, , 
3950, GJ06-399440, J. American Ceramic Soc., 2020, v. 103  p. 4286, 80.0, 20.0, , , , 2380.0, , 
3951, GJ03-399667, J. American Ceramic Soc., 2020, v. 103  p. 6755, 60.0, 20.0, 20.0, , , 2583.0, , 
3952, GJ02-399668, J. American Ceramic Soc., 2020, v. 103  p. 6755, 60.0, 20.0, , , 20.0, 2448.0, , 
3953, GJ03-399731, J. American Ceramic Soc., 2021, v. 104  p. 0229, 32.0, 19.0, , 49.0, , 2735.0, , 
3954, GJ03-399732, J. American Ceramic Soc., 2021, v. 104  p. 0229, 77.82, 8.79, , 13.39, , 2450.0, , 
3955, GJ03-399733, J. American Ceramic Soc., 2021, v. 104  p. 0229, 84.7, 3.2, , 12.1, , 2430.0, , 
3956, GJ03-399734, J. American Ceramic Soc., 2021, v. 104  p. 0229, 87.6, , , 12.4, , 2450.0, , 
3957, GJ02-399860, J. American Ceramic Soc., 2021, v. 104  p. 2530, 70.0, 5.0, , , 25.0, 2365.0, , 
3958, GJ02-399861, J. American Ceramic Soc., 2021, v. 104  p. 2530, 50.0, 25.0, , , 25.0, 2415.0, , 
3959, GJ06-399862, J. American Ceramic Soc., 2021, v. 104  p. 2530, 39.0, 36.0, , , 25.0, 2480.0, , 
3960, GJ02-399913, J. American Ceramic Soc., 2021, v. 104  p. 3167, 74.0, 1.0, 3.0, 10.0, 12.0, 2450.0, , 
3961, GJ02-401017, J. Non-Crystalline Solids, 2020, a. 119734, 84.0, 1.0, , , 15.0, 2350.0, , 
3962, GJ06-401018, J. Non-Crystalline Solids, 2020, a. 119734, 69.0, 16.0, , , 15.0, 2430.0, , 
3963, GJ06-401019, J. Non-Crystalline Solids, 2020, a. 119734, 55.0, 30.0, , , 15.0, 2580.0, , 
3964, GJ03-401315, J. Non-Crystalline Solids, 2020, a. 119851, 58.0, 8.0, , 34.0, , 2480.0, , 
3965, GJ03-401316, J. Non-Crystalline Solids, 2020, a. 119851, 48.5, 10.0, , 41.5, , 2540.0, , 
3966, GJ03-401317, J. Non-Crystalline Solids, 2020, a. 119851, 43.0, 21.0, , 36.0, , 2560.0, , 
3967, GJ02-401554, J. Non-Crystalline Solids, 2020, a. 119946, 80.0, , , , 20.0, 2380.0, , 
3968, GJ03-401556, J. Non-Crystalline Solids, 2020, a. 119946, 71.0, , 6.0, 10.0, 13.0, 2490.0, ,
